Repository: c2h2/learn-atlases

# Learn — interactive atlases

Long-form, interactive references for self-study, with an English and Simplified Chinese interface.
Every topic is explained in depth, with figures you can play with. Live at <https://f.g77k.com/a/>.

| | |
|---|---|
| **[Maths Atlas](maths/)** | University mathematics in 18 courses and 141 chapters, every lesson in English and Chinese, from logic and calculus to analysis, algebra, probability, differential equations, topology, geometry and measure theory. Definitions, theorems with proofs, worked examples, 411 interactive figures and 1 395 exercises with full solutions. |
| **[Physics Atlas](physics/)** | University physics in 18 courses and 115 chapters: mechanics, waves and optics, electromagnetism, thermodynamics and statistical physics, quantum mechanics, relativity and astrophysics, with 119 interactive figures and 940 exercises. |
| **[Electrical Engineering Atlas](ee/)** | Electrical and electronic engineering in 22 courses and 182 chapters: circuits, electronics and devices, digital and computer systems, signals and communications, electromagnetics, power and control. The curriculum is mapped out; Circuit Analysis I and the first two chapters of Circuit Analysis II are written, and the other lessons are in preparation. |
| **[Medicine Atlas](medicine/)** | The medical curriculum in 27 courses and 224 chapters, every lesson in English and Chinese, for education only (not medical advice): cells and genes, anatomy and physiology, infection and immunity, pathology and pharmacology, every organ system in health and disease, clinical practice and population health, with 224 interactive figures and 1 808 exercises. |
| **[Chinese Language and Literature Atlas](chinese/)** | 28 courses and 270 chapters for native speakers, at the level of a university degree in Chinese, every chapter written in Chinese with an English version: characters and calligraphy, modern Chinese, classical Chinese, literature from the *Book of Songs* to the present day, literary theory and world literature, and writing and reasoning. 264 interactive figures, 808 self-test questions and 905 exercises with solutions. Written in Chinese first; the site opens in Chinese. |

## Quick start

```sh
git clone https://github.com/c2h2/learn-atlases.git
cd learn-atlases
php -S localhost:8000          # PHP 8.1+ with mbstring
```

Open <http://localhost:8000/>. Each site writes caches to its own `data/cache/` (created on first

# Mechanical & Aerospace Atlas

A detailed, interactive course through university mechanical and aerospace engineering — statics
and dynamics, solid mechanics, thermofluids, materials and manufacturing, design, control and
robotics, and aerospace — in English and Simplified Chinese, on the same engine as
[Maths Atlas](../maths/). Plain PHP, no framework and no database.

**Status: curriculum skeleton.** All 24 courses and 215 chapters are defined, with taglines,
summaries, chapter summaries and prerequisites. Lessons, course overviews, outcomes, history,
references, the timeline, the Chinese course overlays and mechanical and aerospace figures are
still to be written; missing chapters show as "to be written", and the site title says
"skeleton" until `MA_SKELETON` in `inc/bootstrap.php` is set to `false`.

| Year | Courses |
|---|---|
| 1 | Statics, Dynamics, Engineering Graphics, Materials Science |
| 2 | Mechanics of Materials, Thermodynamics, Fluid Mechanics, Mechanisms, Manufacturing, Design Process |
| 3 | Heat Transfer, Vibrations, Machine Design, Solid Mechanics, Control Systems, Mechatronics, Aerodynamics, Propulsion, Flight Mechanics |
| 4 | Finite Element Method, Computational Fluid Dynamics, Energy Systems, Orbital Mechanics, Robotics |

Areas: solid mechanics, dynamics and vibration, thermofluids, materials and manufacturing, design,
control and robotics, and aerospace. Circuits and electronics are taught in the
[Electrical Engineering Atlas](../ee/) and the mathematics in [Maths Atlas](../maths/); lessons
link there instead of repeating them.

## Writing it

- Lessons and course records: `tools/CONTENT_GUIDE.md` (depth targets, units and notation, accuracy
  and safety rules; every lesson is written by hand).
- Figures: `tools/WIDGET_GUIDE.md` (API, conventions, what the 22 catalogued types already cover,
  and the plan for mechanical and aerospace figures such as free-body diagrams, a truss solver,
  beam diagrams, Mohr's circle, linkages, thermodynamic cycles and airfoil pressure distributions).
- Chinese: `tools/TRANSLATION_GUIDE_ZH.md` (markup rules, typography, mathematical and engineering
  terminology).

```sh
bash tools/check.sh [--lang=en|zh] [course …]   # typeset, validate and report depth
tools/build.sh                                  # full build and cache warm-up
node tools/labcheck.js [--lessons] [--zh]       # load figures and report errors
```

`tools/check.php` lists every missing lesson and empty course field as a warning: its output is the
to-do list.

File: mechanical/content/en/manufacturing/polymer-composite-processing.md (part 1 of 3)
Polymers are the largest-volume engineering materials on the planet and the ones mechanical engineers understand least, because everything they were taught about metals stops being true at the first sentence of polymer physics. **A polymer part is not cast, forged or machined: it is poured, stretched, blown or squeezed into a shape at pressures of up to 1000 atmospheres and at a few hundred degrees Celsius, and — this is the part that breaks the intuition — the properties of the finished part are not the properties of the material. They are the properties of the material *as left by the process*.** Two injection mouldings of the same polypropylene, one moulded at a mould temperature of $2 0 \ \mathrm { ^ \circ C }$ and one at $7 0 \ \mathrm { ^ \circ C }$ , differ measurably in crystallinity, stiffness, impact strength, shrinkage and surface gloss, and both are "in specification" for the resin. A PET bottle wall that was stretched 3.5 times one way and 2.5 the other is many times tougher than the same preform unstretched. A carbon-fibre skin with an out-of-plane wrinkle in a few plies can lose a third or more of its compression strength, and neither its weight, its dimensions nor a routine ultrasonic C-scan reliably tells you which one you have.

That is the theme of this lesson. **Metal processing changes the shape; polymer and composite processing changes the shape *and* the microstructure *and* the fibre architecture *and* the residual stress, all in the same thirty seconds, and all of them are controlled by the same handful of temperatures, pressures and times that the machine operator can see.** The consequence for a designer is that a moulded part must be designed *with* its mould, and a laminated part must be designed *with* its ply book, its tooling and its inspection method — and that the drawing of a moulded part is a legal document about a process, not just about a geometry.

::: warning Nine ways polymer and composite processing goes wrong
**Treating a polymer melt as a liquid with a viscosity.** A polymer melt is *shear thinning* (its viscosity falls by a factor of 30-100 between the barrel and the gate), *elastic* (it remembers its shape and swells out of the die), *time-dependent* (its relaxation time is 0.01-10 s, comparable to every process time, so its Deborah number is never much below 1) and *extremely temperature sensitive* (a 20 °C change moves the viscosity by a factor of two). **A single "viscosity" number on a datasheet — the melt flow index — is one point on that surface, measured at one shear rate, and it is a quality-control number, not a design number.** **Designing a moulding with a non-uniform wall.** The thick bit is where the sink mark, the void, the warp and the eight-second cycle come from. **Uniform wall thickness, and where that is impossible, a gradual transition no steeper than 3:1, is the first and most valuable rule of moulding design.** **Ignoring the shrinkage difference between "with the flow" and "across it".** An unreinforced amorphous part shrinks 0.4-0.7 %; a semi-crystalline one 1.5-3 %; a 30 % glass-reinforced nylon 0.3 % along the flow and 0.9 % across it, and **that anisotropy is what makes a 200 mm reinforced rib curl out of flat by 2 mm.** **Putting a metal insert in without thinking about the polymer's thermal expansion.** Polyamide expands at $8 0 \times 1 0 ^ { - 6 } \ \mathrm { K ^ { - 1 } }$ , brass at 19. A moulded-in brass bush in a nylon housing that is cycled from $- 3 0$ to $+ 9 0 \ \mathrm { ^ \circ C }$ sees a differential strain of $( 8 0 - 1 9 ) \times 1 0 ^ { - 6 } \times 1 2 0 \approx 0 . 7 \ \%$ — the same order as the whole interference the moulding shrinkage gave it — and, at the cold end, a loose bush. **Designing a composite part as a metal part with plies.** A laminate is not "plastic with fibre in it": it is a **stack of anisotropic layers whose in-plane properties you choose and whose through-thickness properties you do not control**, and most composite failures in development and service start as **delaminations and fibre wrinkles**, not fibre breaks. **Assuming the hand lay-up's 30 % fibre fraction is the same material as the prepreg's 60 %.** It is not: the stiffness in the fibre direction is roughly proportional to the fibre volume, so the hand lay-up is at half the stiffness and a third of the compression strength, at twice the weight. **Infusing fast to save cycle time.** The resin runs down the paths of least resistance — the 1000-times-more-permeable gaps *between* the tows — and the resin *inside* each tow, whose permeability is $1 0 ^ { - 1 5 } \ \mathrm { m ^ { 2 } }$ , never fills. **You get a part that is 100 % wetted on the flow front and 2 % void inside every bundle, and it fails in compression at half the allowables.** **Curing a thermoset to a schedule instead of to a state of cure.** The degree of cure is what sets the glass transition, and the glass transition is what sets the maximum service temperature and the chemical resistance; a "5 minute" cure at a mould 15 °C cold is a part that fails hot-water immersion. **Trying to make a composite part cheap by making it big and hand-laid.** Labour is the largest share of a low-volume composite part's cost, and the only ways out are fewer parts, larger tools, faster resin, automated placement and — the one that actually works at volume — a shorter cure.
:::

## 1. What a polymer is when it is being processed

::: definition The three families, and the two temperatures that decide everything {#def-families}
Every polymer process is a negotiation between two temperatures and one pressure. **$T _ { \mathrm { g } }$ , the glass transition**, is where the amorphous chains stop being able to slide past each other cooperatively: below it the material is a rigid, brittle glass with a modulus of 2-3.5 GPa; 20 °C above it, a rubbery, leathery, tough solid at 10-100 MPa. **$T _ { \mathrm { m } }$ , the melting point**, exists only for the chains regular enough to pack into crystals, and it is where those crystals give up: polyethylene at $1 3 5 \ \mathrm { ^ \circ C }$ , polypropylene at $1 6 5 \ \mathrm { ^ \circ C }$ , nylon 6,6 at $2 6 5 \ \mathrm { ^ \circ C }$ , PEEK at $3 4 3 \ \mathrm { ^ \circ C }$ . **Processing happens at $T _ { \mathrm { m } } + 3 0$ to $+ 8 0 \ \mathrm { ^ \circ C }$ for a semi-crystalline polymer and at $T _ { \mathrm { g } } + 1 0 0$ to $+ 1 5 0 \ \mathrm { ^ \circ C }$ for an amorphous one, and the whole of the process window is between "flows" and "degrades" — which for polyoxymethylene or plasticised PVC is a window of 15 °C, and is the reason those two materials are difficult.**

$$
\begin{array} { l c c c l l }
& T _ { \mathrm { g } } \ [ ^ { \circ } \mathrm { C } ] & T _ { \mathrm { m } } \ [ ^ { \circ } \mathrm { C } ] & \text{Melt} \ [ ^ { \circ } \mathrm { C } ] & \text{Decomposes} \ [ ^ { \circ } \mathrm { C } ] & \text{Window} \\ \hline
\text{LDPE} & - 1 1 0 & 1 1 0 & 1 5 0 { - } 2 6 0 & 3 0 0 & \text{wide} \\
\text{PP (homo)} & 0 & 1 6 5 & 2 0 0 { - } 2 7 0 & 3 0 0 & \text{wide} \\
\text{ABS} & 1 0 5 & - & 2 2 0 { - } 2 6 0 & 2 8 0 & \text{medium} \\
\text{PA 6} & 5 0 & 2 2 0 & 2 5 0 { - } 2 9 0 & 3 1 0 & \text{medium} \\
\text{PC} & 1 4 7 & - & 2 9 0 { - } 3 3 0 & 3 6 0 & \text{medium} \\
\text{POM (acetal)} & - 5 0 & 1 7 5 & 1 8 5 { - } 2 0 5 & 2 1 5 & \text{narrow} \\
\text{PVC (rigid)} & 8 2 & - & 1 6 0 { - } 1 9 0 & 2 0 0 & \text{narrow} \\
\text{PEEK} & 1 4 3 & 3 4 3 & 3 7 0 { - } 4 0 0 & 5 0 0 & \text{wide, expensive}
\end{array}
$$

The three families sort themselves by what they do when you heat them, and the family decides the process. **Thermoplastics** (85 % of everything moulded: PP, PE, PS, PVC, PA, PC, POM, PET, and the engineering ones PBT, PPS, PAI, PEEK) are linear or branched chains held together by secondary bonds only, so they melt, flow and solidify reversibly — and can be re-melted, which is what makes them recyclable and what limits their maximum service temperature to something well below $T _ { \mathrm { g } }$ . **Thermosets** (epoxy, phenolic, unsaturated polyester, melamine, polyurethane, silicone) start as a low-viscosity pre-polymer and *react* into an infinite network: they cannot be re-melted, they char instead, the reaction is usually irreversible and gives off heat and sometimes volatiles, and — the crucial processing fact — **the viscosity of a thermoset falls as it heats and then rises for ever as it gels, so its processing window is a race against its own chemistry.** **Elastomers** are lightly crosslinked (1-3 mol % of the chains) so that they can be stretched 300-700 % and spring back; they are shaped uncrosslinked and crosslinked afterwards, which is why rubber processing is a story about *scorch* (an accidental early cure) and *undercure*.

**The microstructure a polymer process leaves behind is a four-layer record of its own thermal history**, and it is not what the datasheet describes: a **frozen skin** of oriented or glassy material, a few tens of microns thick, made in the first half-second against a $4 0 \ \mathrm { ^ \circ C }$ steel wall and having the properties of a material nobody specified; a **shear-oriented layer** where the fountain flow laid the chains and the fibres along the flow direction; a **transverse-core** where the material was stationary, cool and slow, with fibres standing on end; and, in a semi-crystalline part, a **spherulitic structure whose size and whose degree of crystallinity were set by the cooling rate** — $5 { - } 3 0 \ \ \%$ crystallinity quenched against a cold mould against $4 5 { - } 5 5 \ \ \%$ cooled slowly, with 10 % more shrinkage, 30 % more stiffness, worse impact and a completely different chemical resistance in between. **This is why "moulding grade" and "extrusion grade" of the same resin are different products, why a moulding annealed before use changes its dimensions, and why a semi-crystalline part must never be machined from a slowly-cooled bar and expected to stay flat.**
:::

::: definition Why a melt is nothing like a liquid {#def-melt}
A polymer melt is a tangle of chains like cooked spaghetti, each ten thousand monomers long, entangled with every neighbour, and the entanglements are temporary knots that slip free in a time of $1 0 ^ { - 3 }$ to 10 s. Four consequences dominate every process:

**Shear thinning.** Above the entanglement molecular weight the viscosity goes as $M _ { w } ^ { \, 3 . 4 }$ , and under shear the coils align and the knots slip out, so the viscosity falls with shear rate as a **power law**,

$$
\tau = K \, { \dot { \gamma } } ^ { n } \quad \Longleftrightarrow \quad \eta _ { \mathrm { app } } = K \, { \dot { \gamma } } ^ { \, n - 1 } , \qquad n = 0 . 2 { - } 0 . 8
$$

with $n = 1$ being the water that never happens. **A polypropylene at $2 3 0 \ \mathrm { ^ \circ C }$ has an apparent viscosity of $1 0 0 0 \ \mathrm { P a \, s }$ at the screw's $1 0 0 \ \mathrm { s ^ { - 1 } }$ and $2 2 \ \mathrm { P a \, s }$ at the gate's $1 0 ^ { 5 } \ \mathrm { s ^ { - 1 } }$ — a factor of 45.** **This is the single most useful fact in polymer processing: the melt thins exactly where you need it to flow fastest, which is why a part with a 0.5 mm wall can be filled at all, and it is also why the pressure-drop calculation you learned for water is wrong by two orders of magnitude.** Long-chain branching makes $n$ smaller (a "broad" melt that flows easily in the gate but holds its melt strength in a parison); narrow distribution and low molecular weight make it larger.

**Temperature dependence.** Flow is thermally activated, with an activation energy of $2 0 { - } 8 0 \ \mathrm { k J / m o l }$ , so $\eta \propto \exp ( E _ { \eta } / R T )$ and

$$
{ \frac { \eta ( T _ { 1 } ) } { \eta ( T _ { 2 } ) } } \; = \; \exp \! \left[ { \frac { E _ { \eta } } { R } } \left( { \frac { 1 } { T _ { 1 } } } - { \frac { 1 } { T _ { 2 } } } \right) \right] \; \approx \; 2 \quad \text{for a } 2 0 { - } 3 0 \ \mathrm { ^ \circ C } \text{ change}
$$

**which means barrel temperature is a viscosity control before it is a temperature control, and it is why "the melt is too cold" and "the shot is short" are the same sentence.** It is also why a polymer's processing window is so narrow: the viscosity you need at the end of the flow path is set by geometry, and if the melt cools 20 °C more than you thought, it doubles the viscosity and freezes the last 20 mm of the part.

**Elastic memory.** The same entanglements that thin the melt store energy, and they release it when the stress goes. A melt extruded from a die **swells** to 1.2-2.0 times the die diameter; a melt in a corner pushes back; a melt stirred by a rod climbs the rod (the Weissenberg effect); and a moulded part that was filled under $8 0 \ \mathrm { M P a }$ in half a second contains a frozen-in stress of several MPa that will spend the next week pulling the part out of shape. **The dimensionless group that decides whether any of this matters is the Deborah number $\mathrm { D e } = \lambda / t _ { \mathrm { process } }$ , the relaxation time over the process time — and for polymers it is between 0.01 and 10 for essentially every process ever invented.** **Metals and water have a Deborah number of $1 0 ^ { - 1 2 }$ ; polymers live at $\mathrm { D e } \approx 1$ , which is the deep reason polymer processing is an art: the material is simultaneously a viscous liquid that flows and an elastic solid that springs back, in the same operation, and the ratio is a knob the process engineer turns.**

**Extensional hardening.** Stretch a melt and its viscosity *rises*, often by 10-100 times, because the chains align and cannot slip past each other. Long-chain branched melts (LDPE, and the specially-made grades for thermoforming and blow moulding) harden strongly, which is what lets a 300 mm-long molten **parison** hang for six seconds without necking and breaking. **This is why "the same" polyethylene bought for extrusion coating fails in blow moulding, and why a thermoforming grade is sold by its 'melt strength' — a number that has nothing to do with any property of the solid part.**
:::

::: example How much does the gate thin the melt? {#ex-shear level=2 check="22"}
A polypropylene has $\eta = 1 0 0 0 \ \mathrm { P a \, s }$ at a shear rate of $1 0 0 \ \mathrm { s ^ { - 1 } }$ and a power-law index $n = 0 . 4 5$ . What is its apparent viscosity at the $1 0 ^ { 5 } \ \mathrm { s ^ { - 1 } }$ of a $0 . 4 \ \mathrm { m m }$ gate?

$$
\eta \; = \; 1 0 0 0 \left( { \frac { 1 0 ^ { 5 } } { 1 0 0 } } \right) ^ { 0 . 4 5 - 1 } \; = \; 1 0 0 0 \times 1 0 ^ { - 1 . 6 5 } \; = \; { \bf 2 2 \ P a \, s }
$$

**Forty-five times thinner.** The practical consequence is that the filling of a mould is dominated by the *gate*, not by the cavity: the gate's 22 Pa·s over a 0.4 mm gap generates more pressure drop per millimetre than the 1000 Pa·s melt does anywhere in the 3 mm cavity, and once the gate freezes (which it does in one to three seconds) the packing pressure is cut off from the part and the shrinkage is fixed. **This is why "gate freeze time" is the number a moulder sets the hold time by, and why a part that sinks at the boss is nearly always a gate that froze too early, not a machine that packed too weakly.**
:::

::: widget plot
title: A melt's viscosity is a process variable, not a material constant
f: exp(7220*(1/(x+273)-1/473)); 1
x: 160,260
y: 0,4.5
labels: E = 60 kJ/mol (a typical polyolefin melt); the viscosity at 200 °C
caption: Apparent viscosity against melt temperature, in units of the value at $2 0 0 \ \mathrm { ^ \circ C }$ , for an activation energy of $6 0 \ \mathrm { k J / m o l }$ . **Over the 100 °C that a real process has to work in, the viscosity changes by a factor of 23 — and over the 20 °C that an operator can dial in, by a factor of two.** **Read the curve the way a moulder reads it: a short shot can be cured by 15 °C of barrel, by 20 % more injection pressure, or by a bigger gate, and all three change something else about the part (degradation, orientation, gate mark). It is also why the same resin's datasheet quotes a "processing range" and never a single temperature, and why a thermoset, whose viscosity falls with heat and then rises for ever as it gels, has to be characterised by a *cure window* rather than a temperature.**
:::

## 2. Injection moulding: thirty seconds of four different processes

::: definition The machine, the cycle, and where the money goes {#def-irm}
An injection moulding machine is a **screw pump with a heater** and a **press with cold fingers**. The screw turns at $3 0 { - } 3 0 0 \ \mathrm { r p m }$ against a back pressure of $5 { - } 2 0$ bar, conveying, compressing, shearing and melting the granulate in three zones and metering a precise **shot** at its tip; then it stops turning and becomes a ram that pushes that shot into a closed mould at $5 0 { - } 5 0 0 \ \mathrm { c m ^ { 3 } / s }$ and $2 0 { - } 1 5 0 \ \mathrm { M P a }$ of injection pressure; then it holds pressure while the part shrinks onto its core; then it cools; then it opens and the half-mould ejects the part. The four phases are **fill** (0.5-5 s, and the fountain flow lays down the skin-core structure), **pack** (1-10 s at 40-80 % of the injection pressure, forcing in the extra material that thermal contraction demands), **hold and cool** (5-60 s, doing nothing but conducting heat), and **open-eject-close** (3-10 s).

**The economics are entirely in the tool and the cycle.** A production mould for a technical part costs £30,000-150,000 of tool steel (P20 or 1.2344 pre-hardened at 30 HRC for a 500,000-shot life; hardened 420 stainless at 50 HRC and polished to N1 for an optical surface with a 2 million-shot life), takes 6-16 weeks to cut and try, and must be amortised. The machine costs £25-80 an hour depending on tonnage. The material costs £1-8/kg, and the part in the hand usually contains 1.2-1.4 times its weight in purchased resin, because the sprue and runners are either reground (which shortens the fibres and drops the impact strength 10-20 % per regrind cycle) or scrapped. **The three levers of the process, in order of their effect on cost, are: the number of cavities (a 4-cavity tool quarters the machine time per part and adds 40 % to the tool), the cooling time (60-70 % of the cycle, and the only part of it that physics sets), and the cycle's dry time (the open-eject-close and the robot, which a good cell has down to 3 s).**

The machine must be sized on two numbers, and getting either wrong is a common and expensive error. **Shot size:** the part plus runner should be 30-80 % of the screw's maximum shot, because a shot that is too small leaves the melt sitting in the barrel for minutes (which degrades colour and glass-reinforced nylon) and gives a screw that cannot meter accurately. **Clamp force:** the pressure inside the cavity tries to blow the mould open with a force equal to the *average cavity pressure times the projected area*, and the machine's tonnage must exceed it with a margin:

$$
F _ { \mathrm { clamp } } \; \geq \; 1 . 1 \times { \bar { p } } \, A _ { \mathrm { proj } } \qquad \left[ 1 \ \mathrm { tonne } \approx 9 . 8 \ \mathrm { k N } \right]
$$

with $\bar { p } = 3 0 { - } 6 0 \ \mathrm { M P a }$ for a thin, long-flow or glass-filled part. **Under-clamping is self-limiting and obvious (the mould flashes, the part is heavy and the shots vary); over-clamping is silent and expensive (the mould's vents are crushed shut, so the air cannot get out, and the part burns at the end of the flow — "diesel effect" scorching, which is a compression ignition of the trapped air and looks exactly like burnt resin, because it is).**
:::

::: definition Cooling: the one part of the cycle that physics decides {#def-cool}
Everything about an injection moulding cycle except the cooling time can be argued with: fill faster, pack longer, open sooner, put a robot in. **The cooling time is set by conduction, and it is the whole of the cycle's floor.** A part of full thickness $s$ , cooled on both faces by a mould whose surface sits at $T _ { w }$ , must get its *centreline* below the ejection temperature $T _ { e }$ (which is the heat deflection temperature at the part's own stiffness, not a temperature you choose). The one-term Fourier solution of the slab problem gives

$$
t _ { \mathrm { cool } } \; = \; { \frac { s ^ { 2 } } { \pi ^ { 2 } \alpha } } \; \ln \! \left[ { \frac { 8 } { \pi ^ { 2 } } } \, { \frac { T _ { \mathrm { melt } } - T _ { w } } { T _ { e } - T _ { w } } } \right] \qquad \alpha = { \frac { k } { \rho c _ { p } } } \approx ( 0 . 0 7 { - } 0 . 1 3 ) \ \mathrm { m m ^ { 2 } / s }
$$

**and the two things to read off it are that the time goes as the square of the wall thickness and that it is almost independent of the melt temperature.** Doubling the wall quadruples the cycle: this is why "uniform, and as thin as the stiffness allows" is the whole of moulding design, and why a rib (which buys bending stiffness as $t ^ { 3 }$ for almost no extra cooling time, since its heat escapes into the adjacent wall) is worth more than a thickening. The thermal diffusivity of every commercial plastic is within a factor of two of $0 . 1 \ \mathrm { m m ^ { 2 } / s }$ — polymers are all good insulators — so **no material change will ever make a part cool much faster.** What does work, in order of value:

$$
\begin{array} { l l l }
\textbf{Measure} & \textbf{Effect on cooling time} & \textbf{Cost} \\ \hline
\text{Thinner, uniform wall} & \propto s ^ { 2 } \ ( \text{quadratic!} ) & \text{design, i.e. free} \\
\text{Conformal cooling channels} & - 2 0 \text{ to } - 4 0 \ \% & \text{additive tool inserts} \\
\text{Higher water flow, turbulent} & - 1 0 \text{ to } - 2 0 \ \% & \text{£500 of plumbing} \\
\text{Beryllium-copper or Al inserts} & - 1 0 \text{ to } - 3 0 \ \% \text{ locally} & \text{£2-10k per insert} \\
\text{Cold mould, hot part} & - 3 0 \ \% \text{ (and worse surface)} & \text{free, and a bad idea} \\
\text{Vacuum or "cold-skin" cycle} & - 4 0 \ \% & \text{a special machine}
\end{array}
$$

**Conformal cooling is the one genuinely new idea in moulding in thirty years:** a laser-printed beryllium-copper or maraging-steel insert with a cooling channel that follows the part's surface at a constant 6 mm, instead of a drilled straight hole that must miss the core, is worth 20-40 % of the cycle and — more importantly — removes the *temperature difference across the part* that causes half the warpage. It costs three to five times a drilled insert and is now standard on high-volume optical and automotive tools.
:::

::: widget plot
title: Cooling time is a square law
f: 0.866*x*x; 1.119*x*x; 1.602*x*x
x: 0.5,6
y: 0,60
labels: mould at 20 °C; mould at 40 °C; mould at 60 °C
caption: Cooling time against full wall thickness for a polypropylene ($\alpha = 0 . 1 2 2 \ \mathrm { m m ^ { 2 } / s }$ , melt $2 3 0 \ \mathrm { ^ \circ C }$ , eject at $8 0 \ \mathrm { ^ \circ C }$ ) at three mould temperatures, from the one-term Fourier solution. **A 2 mm wall costs 4.5 s and a 4 mm wall costs 18 s — not twice as long but four times, and the 4 mm part is not twice as good, it is four times as expensive to make.** **The three curves are the mould-temperature trade-off in one picture: running the mould hot gives a better surface, better weld lines, more crystallinity and less sink, and it costs 85 % more cooling time. A mould temperature controller is therefore a machine tool, and the "mould at $2 0 \ \mathrm { ^ \circ C }$ because that is what the chiller gives us" default is a decision to trade surface quality and dimensional stability for cycle time that should be made deliberately, not by default.**
:::

::: example The cooling-time bill {#ex-cool level=3 check="10.1"}
A $3 \ \mathrm { m m }$ polypropylene wall ($k = 0 . 2 2 ~ \mathrm { W / m \, K }$ , $\rho = 9 0 0 ~ \mathrm { k g / m ^ { 3 } }$ , $c _ { p } = 2 0 0 0 ~ \mathrm { J / k g \, K }$ , melt $2 3 0 \ \mathrm { ^ \circ C }$ , mould $4 0 \ \mathrm { ^ \circ C }$ , ejection at $8 0 \ \mathrm { ^ \circ C }$ ) has to cool. Find the time, and the share of an 18 s cycle.

$$
\alpha = { \frac { 0 . 2 2 } { 9 0 0 \times 2 0 0 0 } } = 1 . 2 2 \times 1 0 ^ { - 7 } \ \mathrm { m ^ { 2 } / s } = 0 . 1 2 2 \ \mathrm { m m ^ { 2 } / s }
$$

$$
t = { \frac { 3 ^ { 2 } } { \pi ^ { 2 } \times 0 . 1 2 2 } } \ln \! \left[ { \frac { 8 } { \pi ^ { 2 } } } \times { \frac { 2 3 0 - 4 0 } { 8 0 - 4 0 } } \right] = 7 . 4 7 \times \ln ( 3 . 8 5 ) = 7 . 4 7 \times 1 . 3 4 8 = { \bf 1 0 . 1 \ s }
$$

**Ten seconds of an 18 s cycle, and the other eight seconds are fill, pack, open, eject and robot — all of which a good cell has already minimised.** **Now the two decisions this example is really about. First, the designer's: taking the wall from 3 mm to 2.4 mm (which a rib will let you do at the same stiffness) takes the cooling from 10.1 s to 6.4 s, the cycle from 18 to 14.3 s, and the parts-per-hour from 200 to 250 — a 25 % cost reduction bought with a drawing change. Second, the toolmaker's: the same part with a mould at $6 0 \ \mathrm { ^ \circ C }$ needs 14.4 s of cooling, so the choice of a glossy, low-warp, well-welded part versus a cheap one is a decision about a *water temperature*, and it should be made on the drawing, not on the shop floor at two in the morning.**
:::

::: example Clamp tonnage {#ex-clamp level=2 check="1238"}
A four-cavity moulding has a total projected area of $2 5 { , } 0 0 0 \ \mathrm { m m } ^ { 2 }$ and an average cavity pressure of $4 5 \ \mathrm { M P a }$ during packing. What clamp force is needed, including the 10 % margin? (Enter the force in kN.)

$$
\bar { p } A = 4 5 \ \mathrm { N / m m ^ { 2 } } \times 2 5 { , } 0 0 0 \ \mathrm { m m ^ { 2 } } = 1 . 1 2 5 \times 1 0 ^ { 6 } \ \mathrm { N } , \qquad F = 1 . 1 \times 1 1 2 5 \ \mathrm { k N } = { \bf 1 2 3 8 \ k N } \ ( \approx 1 2 6 \ \mathrm { t } )
$$

**A 130 tonne machine, then — the next standard size above 126 t.** **Two things the arithmetic hides. The cavity pressure is not uniform: it is $8 0 \ \mathrm { M P a }$ at the gate and near zero at the end of flow, so a long thin part has a much lower average than a squat one and can be run on a smaller machine than the projected area suggests. And the tonnage is also what limits the number of cavities: a 16-cavity tool for the same part needs four times the clamp, twice the platen, and a much more expensive balanced runner system — which is the crossover at which "more cavities" stops buying cheaper parts.**
:::

::: definition Filling a cavity: what the melt does, and what it leaves behind {#def-fill}
Molten polymer does not push along a pipe like water; it **fountains**. The melt arrives at the flow front, spreads over the surface of the growing solid skin, and turns back on itself — so the material at the front is *always fresh melt*, and the material at the wall is *material that arrived first and has been stretched flat against a cold surface*. Three things follow, and they are the reason a moulding is anisotropic.

**The skin-core structure.** The fountain flow plus the enormous shear at the wall stretches the chains (and any fibres) flat against the flow direction, and the $4 0 \ \mathrm { ^ \circ C }$ steel freezes them there before they can relax. The result is a **highly oriented skin of 20-100 μm, a transition layer, and a core of relaxed, transverse-oriented material** — with a modulus 30-50 % higher in the flow direction than across it in a 30 % glass-reinforced part, and a **shrinkage of 0.2-0.4 % along the flow against 0.8-1.2 % across it**. That anisotropy, integrated over a part with ribs and bosses, is what makes a moulding warp, and it is why a moulding's shrinkage is quoted as two numbers and why a mould is cut with a "shrink rule" that is a compromise between them.

**Weld (knit) lines.** Where two flow fronts meet — around a hole, from a second gate, or at the end of a core pin — they meet at a shallow angle, and the chains must diffuse across the interface to bond. **Diffusion takes seconds; the interface freezes in a fraction of a second.** So a weld line is a real discontinuity: **50-70 % of the bulk strength in an unfilled amorphous polymer, 20-40 % in a semi-crystalline one, and 10-30 % with 30 % glass, because the fibres lie parallel to the interface and bridge nothing.** The cures are all about temperature and pressure: hotter mould and melt, thicker section at the weld, a **cold slug well** to catch the material that touched the runner wall, a **vent** of $0 . 0 2 \ \mathrm { m m }$ deep at the weld (so the air can escape before it compresses and burns), an **oversized or relocated gate** so the two fronts meet at a high angle, or a **bump** in the land that forces fresh melt across the joint. **And the designer's cure, which is better than all of them: move the hole.**

**Flow length and the "flow ratio".** A melt will flow roughly **100-150 times its own wall thickness** in a normal part and 300 in a thin-wall one with a hot runner and a vacuum-assisted mould; beyond that the pressure required exceeds the machine. The **flow ratio** $L / t$ (with $L$ the distance from the gate to the *farthest point*, not the longest path) is the first thing a mould flow analysis reports, and a part with $L / t > 2 0 0$ needs more gates, thicker walls, or a different part. **The single most common cause of a "short shot" on a new tool is not the machine but a vent that is 0.05 mm too shallow, and the second is a wall 15 % thinner than the model assumed.**

**The PVT behaviour and the sink.** A polymer melt is enormously compressible — 10-20 % denser at $1 5 0 \ \mathrm { M P a }$ than at zero — and it contracts by a further 5-15 % as it cools, plus 5-10 % more if it crystallises. **Packing exists to replace that contraction, and packing only works while there is a path of unmolten-skin material from the screw to the last-to-freeze point (the "last point to freeze", which is always the thickest bit).** Once the gate freezes the part is hydraulically isolated and shrinks freely, which is why **hold time is set to the gate freeze time and no longer** — extra hold time buys nothing but cycle. Where the last point to freeze is a boss or a rib behind a nominal wall, it shrinks and pulls the visible surface in with it: **a sink mark, which is not a defect of the process but a geometric consequence of a thick section, and is cured by making the boss hollow with a 60 % rib-to-wall ratio, not by packing harder.**
:::

::: example Shear heating in a gate {#ex-sheat level=3 check="35"}
A $0 . 4 \ \mathrm { m m }$ deep, $4 \ \mathrm { m m }$ wide edge gate passes the melt at a shear rate of $5 0 0 0 \ \mathrm { s ^ { - 1 } }$ for 5 ms, with an apparent viscosity of $5 0 0 \ \mathrm { P a \, s }$ . How much heat does the melt generate in that time, and what does its temperature do? Take $\rho c _ { p } = 1 . 8 \times 1 0 ^ { 6 } \ \mathrm { J / m ^ { 3 } K }$ .

$$
\dot { q } = \eta \, { \dot { \gamma } } ^ { 2 } = 5 0 0 \times 5 0 0 0 ^ { 2 } = 1 . 2 5 \times 1 0 ^ { 1 0 } \ \mathrm { W / m ^ { 3 } }
$$

$$
\Delta T = { \frac { { \dot { q } } \, \Delta t } { \rho c _ { p } } } = { \frac { 1 . 2 5 \times 1 0 ^ { 1 0 } \times 0 . 0 0 5 } { 1 . 8 \times 1 0 ^ { 6 } } } = { \bf 3 5 \ \mathrm { ^ \circ C } }
$$

**The melt arrives at the cavity thirty-five degrees hotter than it left the nozzle, and there is no heat source in the machine that put it there.** **This is why the material in a cold-runner gate is measurably hotter than the melt in the barrel, why a very small gate can be used to "shear-heat" a viscous engineering resin into a thin part, and — on the other side — why an over-sized gate on a glass-filled nylon scorches: the same dissipation concentrated at a fibre-rich, low-conductivity skin is how a gate burns without the barrel ever being too hot.** **It is also the mechanism behind the "flow-induced crystallisation" skin of a semi-crystalline part, and behind the transcrystalline layer that grows from a glass fibre and is the reason a reinforced part's shrinkage is not the neat resin's.**
:::

::: definition Designing the part, the gate and the tool {#def-design-irm}
**Part rules, and the reason for each.** Uniform wall, 1-4 mm for most parts and 0.5-1.5 mm for thin-wall packaging, with transitions no steeper than 3:1 and never a sudden thickening. **Every internal corner radiused to 0.5 times the wall and every external corner to 1.5 times the wall** — for the mould (a sharp internal corner is a stress raiser in the tool that cracks, and a sharp external corner is a moulding that cannot be ejected without marring), for the melt (a sharp corner is where the flow stalls and the weld line forms), and for the part (a sharp corner in a glass-filled nylon at $- 3 0 \ \mathrm { ^ \circ C }$ is a crack that has not happened yet). **Draft of 1-2° on every vertical face, 3-5° on a textured one**, because a moulding shrinks *onto* its cores and *away from* its cavity walls, and ejecting a zero-draft core scratches it lengthwise. **No undercuts if you can avoid them; if you cannot, put them all on the same parting line or the same side**, because every undercut is a **lift** (a cam, a lifter, a unscrew) and each one is £3,000-15,000 of tool, a maintenance item, and a source of flash and of a witness mark. **Ribs at 50-60 % of the nominal wall, spaced at 2-3 times the wall, and never opposite each other on two walls.** **Bosses cored and blended with fillets, never solid.** **Snap fits designed for a strain of 2-4 % for an unfilled nylon, 1-1.5 % for a polycarbonate and 0.5 % for a plasticised one, and for a *strain*, not a stress, because a moulding's creep means a snap fit held deflected for a year at $6 0 \ \mathrm { ^ \circ C }$ loses half its holding force.**

**Gating.** The gate is a restriction whose job is to freeze at the right moment, and there are five families worth knowing. **Edge and tab gates** (the workhorse, full-depth or part-depth, with a witness mark on the parting line). **Submarine (tunnel) gates**, which cut under the parting line and shear off at ejection, leaving no mark on the visible face and giving automatic de-gating. **Pin-point gates** for a cosmetic part, 0.5-1.5 mm, which leave a small witness and are the only choice for a three-plate tool. **Film and flash gates** for a thin, wide, flat part, where the whole parting line feeds and the weld lines and orientation are minimised — at the cost of a de-flash operation. **Fan and annular gates** for a tube, so the flow front is symmetric and there is no weld line opposite the gate. **Runner systems are either "naturally balanced" (equal paths, equal times, which is impossible for an asymmetric part set) or "fully balanced" (equal path lengths by construction, the 1:2:4 rule), and the moulder adjusts the difference with a hand-held pyrometer and a stopwatch.** **Hot runners** delete the sprue and the cold runners — 20-40 % of the material and 1-3 s of cycle — at a cost of £5,000-30,000 per tool, a control box, and a whole new class of defects (a cold spot, a burnt tip, a colour change that takes four hours).

**The tool.** Hardened and polished steel for optics and 2 million-shot life; **P20 at 30 HRC** for a technical part; **beryllium-copper** where a hot spot must be cooled; **aluminium (7075 or a mould-plate grade)** for a 50,000-shot bridge tool or a low-volume part, which machines in a third of the time and polishes to a decent surface but must be nickel-plated against the abrasion of glass-filled resin and the corrosion of flame-retardant ones. **Vents are 0.02-0.03 mm deep and 5-10 mm wide, cut in the parting line or in a vent land, and they are the most under-designed feature on every tool in the world.** **Cooling is drilled 8-10 mm channels at 3-5 times the wall thickness apart, at a constant distance from the surface, in a baffle or bubbler around a core, and it should be turbulent (Re > 10,000) — which for an 8 mm channel of water at 20 °C means about 1.5 m/s, or 4.5 litres a minute, and most moulds are run at a third of that because somebody turned the valve down to stop a leak.**
:::

## 3. Extrusion: the continuous moulding

::: definition The screw is three machines in one {#def-extrude}
A 90 mm, 24-diameter-length single-screw extruder turns at $2 0 { - } 2 0 0 \ \mathrm { r p m }$ and does three physically different jobs in one barrel, and knowing which zone you are in is how you diagnose an extrusion problem.

**Zone 1, solids conveying** (the feed throat, 4-6 diameters long and three times as deep as the metering section): the granulate is dragged forward by friction against a *cooled* barrel wall and pushed along the screw's flight like a cork in a bottle. The physics is the same as a powder bin's: the **friction coefficient between the plug and the steel** (0.2-0.4, and it depends on whether the barrel is water-cooled or not) sets how much material is carried, which is why **a feed throat that runs too hot starves the extruder and why every extruder has a water-cooled, deliberately roughened, dimensionally generous feed section.** A starved extruder surges, and a surging extruder makes a wavy product.

**Zone 2, melting** (the transition, 8-12 diameters): a melt film is sheared off the barrel wall and squeezed into the channel between the solid plug and the flight, forming a **melt pool** that grows until the solid bed is squeezed against the opposite flight and disappears. **The "melting point" — where the last of the solid goes — should be 1-2 diameters before the metering section starts; if it is later, unmelted fines reach the die and the product has "gels" (the little transparent fish-eyes that ruin a film and a coating).** A **barrier (Maddock) screw** puts a second flight across the channel and forces every bit of solid through a thin shear gap, which melts it in half the length, halves the temperature variation and is standard on everything except a few heat-sensitive compounds.

**Zone 3, melt pumping** (the metering, 8-10 diameters, depth $0 . 0 7 D$ ): now it is a pump, and its output is the classic drag-minus-pressure-flow result,

$$
Q \; = \; \underbrace { { \tfrac { 1 } { 2 } } \pi ^ { 2 } D ^ { 2 } h N \sin \theta \cos \theta } _ { \text{drag flow } \propto N } \; - \; \underbrace { { \frac { \pi D h ^ { 3 } \sin ^ { 2 } \theta } { 1 2 \mu } } { \frac { \mathrm { d } p } { \mathrm { d } z } } } _ { \text{pressure flow } \propto \Delta p / \mu }
$$

**which is a straight line on a $Q$ versus $\Delta p$ plot, and the die's own characteristic $Q = K _ { \mathrm { d i e } } \, \Delta p / \mu$ is another straight line through the origin. Their intersection is the operating point** — and this little diagram explains four things that otherwise seem arbitrary: why a hotter barrel (lower $\mu$ ) makes the die *more* productive but the screw *less* in control; why a worn screw (a deeper $h$ ) loses output and makes the extruder sensitive to a die-pressure change; why a **melt pump** or a **gear pump** at the die entry is fitted to anything that must hold a thickness (a wire coating, a sheet, a medical tube), because it decouples the die pressure from the screw; and why the answer to "the line rate keeps drifting" is nearly always the feed-section temperature.
