Repository: c2h2/learn-atlases

# Mechanical & Aerospace Atlas

A detailed, interactive course through university mechanical and aerospace engineering — statics
and dynamics, solid mechanics, thermofluids, materials and manufacturing, design, control and
robotics, and aerospace — in English and Simplified Chinese, on the same engine as
[Maths Atlas](../maths/). Plain PHP, no framework and no database.

**Status: curriculum skeleton.** All 24 courses and 215 chapters are defined, with taglines,
summaries, chapter summaries and prerequisites. Lessons, course overviews, outcomes, history,
references, the timeline, the Chinese course overlays and mechanical and aerospace figures are

File: mechanical/content/en/manufacturing/polymer-composite-processing.md (part 2 of 3)
Polymers are the largest-volume engineering materials on the planet and the ones mechanical engineers understand least, because everything they were taught about metals stops being true at the first sentence of polymer physics. **A polymer part is not cast, forged or machined: it is poured, stretched, blown or squeezed into a shape at pressures of up to 1000 atmospheres and at a few hundred degrees Celsius, and — this is the part that breaks the intuition — the properties of the finished part are not the properties of the material. They are the properties of the material *as left by the process*.** Two injection mouldings of the same polypropylene, one moulded at a mould temperature of $2 0 \ \mathrm { ^ \circ C }$ and one at $7 0 \ \mathrm { ^ \circ C }$ , differ measurably in crystallinity, stiffness, impact strength, shrinkage and surface gloss, and both are "in specification" for the resin. A PET bottle wall that was stretched 3.5 times one way and 2.5 the other is many times tougher than the same preform unstretched. A carbon-fibre skin with an out-of-plane wrinkle in a few plies can lose a third or more of its compression strength, and neither its weight, its dimensions nor a routine ultrasonic C-scan reliably tells you which one you have.
**The die is a pressure drop with a shape.** A sheet die has a **restricting bar** and a **flexing bolt** along its 1-3 m width so the operator can trim the flow to $\pm 0 . 0 5 \ \mathrm { m m }$ ; a pipe die is an annular **crosshead** with a torpedo and a mandrel; a profile die is hand-polished internally by a craftsperson over weeks, because the melt must arrive at every point of the section at the same velocity or the profile twists, sinks and has frozen-in stress. **The design rule for any die is uniform exit velocity, and the tool for achieving it is a variable land length — long where the section is thin and the flow is fast, short where it is thick.** **The limits are set by the melt: above a wall shear stress of $0 . 1 { - } 0 . 4 \ \mathrm { M P a }$ the surface goes dull (**sharkskin**), and above about $0 . 4 \ \mathrm { M P a }$ or a shear rate of $1 0 ^ { 4 } \ \mathrm { s ^ { - 1 } }$ the whole extrudate goes wavy, spiralled or branched (**gross melt fracture**), which is a wall-slip instability and not a temperature problem. The cures are a lower output, a hotter die, a **streamline (rheology-enhancing) die** with a long converging entry, a **die-body filter** of 100-200 mesh, or 5-10 % of a fluoropolymer **processing aid** that makes the melt slip at the wall.**

**And the melt swells on leaving the die** by 20-100 %, because the elastic energy stored in the converging flow is released. **So the die is drawn to the *inverse* of the wanted section: swell for the diameter, draw down for the wall, and the two are set by the haul-off speed.** The **draw-down ratio** $\mathrm { DDR } = A _ { \mathrm { die } } / A _ { \mathrm { product } }$ is the extruder's version of the stretch ratio, and it is the reason a 100 mm pipe line runs at 1-3 m/min while the melt leaves the die at 10 m/min.
:::

::: example The energy bill of an extruder {#ex-energy level=3 check="30"}
A compounding extruder makes $2 0 0 \ \mathrm { k g / h }$ of 30 % glass-reinforced nylon 6,6 at a specific mechanical energy of $0 . 1 5 \ \mathrm { k W h / k g }$ . What shaft power does that need, and how does it compare with the heat the melt actually requires?

$$
P = 0 . 1 5 \times 2 0 0 = { \bf 3 0 \ k W }
$$

**The thermodynamic minimum is the sensible heat alone: nylon from $2 5 \ \mathrm { ^ \circ C }$ to $2 8 0 \ \mathrm { ^ \circ C }$ at $c _ { p } \approx 2 . 0 \ \mathrm { k J / k g \, K }$ is $5 1 0 \ \mathrm { k J / k g } = 0 . 1 4 \ \mathrm { k W h / k g }$ , plus about $7 0 \ \mathrm { k J / k g }$ of latent heat, giving $5 8 0 \ \mathrm { k J / k g } \approx 0 . 1 6 \ \mathrm { k W h / k g }$ — which is slightly *more* than the mechanical energy supplied (and the 30 % glass, with a lower $c _ { p }$ and no latent heat, brings the real figure down a little).** **That is not a contradiction: the barrel heaters supply the difference. At higher screw speeds the balance reverses — at 400 rpm and $0 . 3 \ \mathrm { k W h / k g }$ the screw's shear heating alone exceeds what melting needs, and the barrel must be cooled.** **This is why "the specific energy" is the number to ask for when comparing a twin-screw to a single-screw, why a barrier screw with a deep channel saves 20 % of the drive power, and why an extrusion line's cooling-water circuit is bigger than its heater circuit.**
:::

::: definition Blow moulding, thermoforming, and the other ways of inflating a polymer {#def-blow}
**Extrusion blow moulding** makes every hollow thing that is not stretch-blown: the fuel tank, the detergent bottle, the ducting, the 200 litre drum. A molten **parison** — a tube of melt, up to 3 m long and hanging under its own weight — is extruded downwards, a mould closes on it, and air at about 5-10 bar blows it out against the cold walls. **The whole technology is the parison's own weight.** A melt that is too thin-walled sags and leaves the top of the bottle thin; a melt that is too thick wastes resin and takes forever to cool. The answer is the **axial programme**: a hydraulic or electric servo moves a mandrel that changes the die gap twenty times during the six seconds the parison hangs, so the wall is thick at the top and thin at the bottom, exactly cancelling the sag. A **hoop programme** does the same with the mould's own stretch. **HDPE is the material because it has the long-chain branching that gives melt strength** (a linear metallocene or a PP will sag and cannot be used without a long-chain-branched grade), and the **multilayer** version co-extrudes six or nine layers for a fuel tank: HDPE / tie / EVOH barrier / tie / recycled HDPE / tie / HDPE, with the EVOH at 5 % of the wall doing 99 % of the petrol-vapour blocking.

**Injection stretch blow moulding** makes every carbonated-drink and water bottle in the world, and it is the most beautiful example in this whole lesson of *the process making the material*. A preform (an injection-moulded test tube, 10 g for a 500 ml bottle) is reheated in an infrared oven to $1 0 5 { - } 1 1 0 \ \mathrm { ^ \circ C }$ — **just above the glass transition of $7 8 \ \mathrm { ^ \circ C }$ , and no higher, or the PET crystallises and goes opaque** — then a stretch rod drives down into it at 0.3 s while 30-40 bar of air blows it out. **The stretch ratios are 2.5-4.0 axially and 3.5-4.0 in the hoop, and they do two things at once: they orient the amorphous chains, and they set off *strain-induced crystallisation*, which takes the PET from 5 % to 25-30 % crystalline.** The result, against an unstretched bottle, is **roughly 10 times the impact strength, 2 times the stiffness, 6 times the gas barrier and 4 times the stress-crack resistance** — and it is why you can squeeze a PET bottle and see it whiten, and why a bottle that has been overheated in the oven is brittle and purple at the base. **The two-stage process (mould, cool, reheat in an oven, stretch-blow) makes the carbonated bottles that must hold 6 bar; the one-stage (mould, keep hot, stretch-blow in the same machine) makes the water bottles and the 300 ml pharmaceutical round, and is cheaper because it does not reheat.**

**Thermoforming** takes a **sheet** (extruded or rolled, 0.2-6 mm), clamps it, heats it by radiant ceramic elements to $1 0 { - } 3 0 \ \mathrm { ^ \circ C }$ above its forming temperature until the surface sags, and forms it over or into a mould with vacuum, compressed air, or a mechanical plug. **The forming window of an amorphous sheet (HIPS, PET-G, ABS, PVC) is 30-40 °C wide and it is easy; that of a semi-crystalline one (PP, PE, PA) is 5-10 °C wide and it is an art, because at $T _ { \mathrm { m } } - 2 0 \ \mathrm { ^ \circ C }$ the sheet runs like butter and at $T _ { \mathrm { m } } - 4 0 \ \mathrm { ^ \circ C }$ it is elastic and springs back and whitens.** **The wall thickness is not designed, it is inherited: the sheet's volume is conserved, so the average thickness follows from the areal draw ratio,**

$$
{ \frac { \bar { t } } { t _ { 0 } } } \; \approx \; { \frac { 1 } { R _ { A } } } \qquad R _ { A } = { \frac { \text{area of the formed part} } { \text{area of sheet it was formed from} } }
$$

**and the local thickness is worse than the average wherever the sheet touched the mould last — so the corner of a deep box is the thinnest point, and the corner is where the part is loaded.** The cures are a **plug assist** (a slow mechanical or air-driven billow that stretches the sheet into the corner *before* the mould closes, worth 30-50 % of the corner thickness), a matched mechanical counter-mould (**pressure forming** at 5-8 bar, which will hold a 2 mm texture on a 1 mm wall), and **gate trimming in the same station** so the part is finished off the machine. **The economics: the sheet is 60-80 % of the part cost, so thermoforming wins when the part is big, thin and shallow (a bath, a trunk liner, a blister pack, a yoghurt pot) and loses when the draw is deep or the corners matter.** A **roll-fed line** makes 40-100 pots a minute; a **sheet-fed machine** with a 1.2 × 1.2 m platen makes 4-10 an hour and the tool is a piece of machined aluminium or even MDF.

**Rotational moulding** makes the big, seamless, one-metre-plus hollow things — the water tank, the kayak, the road barrier, the fuel tank of a tractor — by charging a **powdered polyethylene** (100 mesh, 1-2 % of the mould's volume) into a sealed mould and cooking it while it rotates on two axes at 2-8 rpm. **The wall is uniform because it is made by the same powder sticking to the same wall everywhere; there is no pressure anywhere in the process, so the mould carries no clamp load and costs a tenth of an injection tool.** The cycle is slow (20-60 minutes, because the powder insulates the air inside it), the tolerances are $\pm 1 \ \mathrm { m m }$ at best, and the parts are 5-500 kg. **The failure mode is "bridging"** — powder that fails to reach a deep corner or an internal radius — and the cure is a **rivet, a bead or a welded-on rib** at the corner, since a rotational moulding cannot have an insert unless it is welded in afterwards.
:::

::: example The bottle's two stretch ratios {#ex-bottle level=3 check="8.75"}
A 500 ml PET bottle is stretch-blown at 2.5 times axially and 3.5 times in the hoop. What is the total area draw, and what does it do to the wall?

$$
\text{area ratio} = \lambda _ { \mathrm { axial } } \, \lambda _ { \mathrm { hoop } } = 2 . 5 \times 3 . 5 = { \bf 8 . 7 5 } , \qquad t _ { \mathrm { bottle } } = { \frac { t _ { \mathrm { preform } } } { 8 . 7 5 } } \quad ( \text{volume conserved} )
$$

**The wall is thinned by 8.75 times and the molecules in it are stretched 2.5 times one way and 3.5 the other, which is what "biaxially oriented" means and what lets a wall a few tenths of a millimetre thick hold several bar of carbon dioxide for months.** **The number to keep from this: a preform wall of 2.5 mm comes out at $2 . 5 / 8 . 7 5 = 0 . 2 9 \ \mathrm { m m }$ in the body, and that thin, oriented wall is far stronger than the same thickness of unstretched PET, because orientation is free strength.** **The designer's takeaway is that a stretch-blown part cannot have a sharp corner, a deep boss or a moulded thread on a small radius, because the material cannot get there; and that a "one-piece" bottle with a handle, a hinge and a cap is not one piece and never will be.**
:::

## 4. Thermosets and rubbers: racing the clock

::: definition The gel point, the glass transition, and why a cure is a state not a time {#def-cure}
A thermoset is processed as a liquid and finished as a solid by a chemical reaction, and the reaction has a **gel point**: the moment the first infinite molecule appears, the material stops being a liquid that flows and becomes a rubber that creeps. **Before the gel point you can pour, inject, impregnate or mould it; after it you can only heat it and wait.** The viscosity therefore falls with temperature as the molecules get short, reaches a minimum of $0 . 1 { - } 0 . 5 \ \mathrm { P a \, s }$ , and then climbs steeply for ever — and the whole of a thermoset process is designed to **do the shaping at the viscosity minimum and get the part out of the tool before the network locks in the shape's defects**.

The reaction's extent is the **degree of cure** $\alpha$ (0 = unreacted, 1 = fully reacted), measured by the heat given off in a differential scanning calorimeter, and it follows an autocatalytic law

$$
{ \frac { \mathrm { d } \alpha } { \mathrm { d } t } } \; = \; \left( k _ { 1 } + k _ { 2 } \, \alpha ^ { m } \right) ( 1 - \alpha ) ^ { n } , \qquad k _ { i } = A _ { i } \exp \! \left( - { \frac { E } { R T } } \right)
$$

with $m \approx 0 . 6 { - } 1$ , $n \approx 2 { - } 2 . 5$ and $E = 5 0 { - } 7 0 \ \mathrm { k J / m o l }$ . **Three things a process engineer must know about that equation.** **It is autocatalytic**, so the rate is slowest at the start, peaks at $\alpha \approx 0 . 3$ , and dies away as the reactants run out — which is why a cure has an "induction" and why a mould charged with cold resin and closed too early makes a part with a bubble trail. **It is exponentially temperature dependent**, so with $E = 6 0 \ \mathrm { k J / m o l }$ the rate **doubles for every $2 0 \ \mathrm { ^ \circ C }$** and a mould running $1 5 \ \mathrm { ^ \circ C }$ cold costs you nearly twice the cycle. **And it is exothermic**: an epoxy gives $5 0 0 { - } 6 0 0 \ \mathrm { J / g }$ , which with no heat loss would raise its own temperature by $4 5 0 \ \mathrm { ^ \circ C }$ . **A thick casting, a fast infusion or a badly designed compression moulding can run away, char, and set fire to the shop; the cure schedule's ramp rate exists to keep the part within $1 0 \ \mathrm { ^ \circ C }$ of the tool.**

**The number that decides whether the part is any good is not the time but the glass transition, and the glass transition follows the degree of cure** by the DiBenedetto relation,

$$
{ \frac { T _ { g } - T _ { g 0 } } { T _ { g \infty } - T _ { g 0 } } } \; = \; { \frac { \lambda \, \alpha } { 1 - ( 1 - \lambda ) \, \alpha } } \qquad \lambda \approx 0 . 4 { - } 0 . 6
$$

**and this single line explains more thermoset-process failures than any other: as the reaction proceeds, $T _ { g }$ rises, and the moment $T _ { g }$ reaches the cure temperature the material vitrifies — the chains stop moving, the reaction rate collapses by four orders of magnitude, and the cure effectively stops.** **So a part cured at $1 2 0 \ \mathrm { ^ \circ C }$ can never reach a glass transition above $1 2 0 \ \mathrm { ^ \circ C }$ , no matter how long it stays there, and a resin system with a $T _ { g \infty }$ of $1 9 0 \ \mathrm { ^ \circ C }$ needs a post-cure above $1 7 5 \ \mathrm { ^ \circ C }$ to get anywhere near it.** **A "cure schedule" is therefore a temperature trajectory designed to stay just ahead of vitrification, and a part that fails a hot-water soak, a solvent wipe or a hot-gas test has almost always been cured to a time, not to a state.**

**Rubber is the same story with a different chemistry.** Natural rubber, SBR, BR, EPDM, nitrile, silicone and fluoroelastomer are supplied **uncrosslinked** (or barely so), compounded with carbon black or silica, zinc, sulfur and accelerators, and shaped at $8 0 { - } 1 1 0 \ \mathrm { ^ \circ C }$ by extrusion, calendering, injection moulding or press-forming into a **"green"** part that is sticky, weak and useless. **Vulcanisation** — sulfur at 1-3 phr with a zinc/accelerator system, at $1 5 0 { - } 1 8 0 \ \mathrm { ^ \circ C }$ — then throws in the 1-3 mol % of crosslinks that turn it into an elastomer. **The two numbers on every rubber compound's data sheet are the scorch time $t _ { \mathrm { s } } 2$ (when the cure starts, and it must be long enough to survive the injection moulding's hot runner) and $t _ { \mathrm { c } } 9 0$ (when it is 90 % cured, typically 3-8 minutes at $1 7 0 \ \mathrm { ^ \circ C }$ )**, both measured on an oscillating-disc rheometer that reports the rising torque as the network forms. **Under-cure and the part is tacky, weak and will bloom; over-cure and the sulfur crosslinks become short, stiff and brittle and the fatigue life collapses; scorch in the mould and the runner is blocked and the tool is stripped and re-chromed.** A passenger-car tyre is cured at $1 6 5 { - } 1 7 5 \ \mathrm { ^ \circ C }$ for 12-18 minutes in a two-plate press, against a **curing bladder** inflated with steam and hot nitrogen (nitrogen rather than air, because hot oxygen attacks the bladder); the press opens, the tyre comes out, and the whole plant's throughput is set by those 15 minutes.
:::

::: widget plot
title: Cure is a race against temperature
f: 1-exp(-pow(x/24,2.5)); 1-exp(-pow(x/120,2.5)); 1-exp(-pow(x/600,2.5))
x: 0,240
y: 0,1.05
labels: 180 °C; 150 °C; 120 °C
caption: Degree of cure against time for one illustrative epoxy at three temperatures, drawn as $\alpha = 1 - \exp [ - ( t / \tau ) ^ { 2 . 5 } ]$ with characteristic times $\tau = 2 4$ , 120 and 600 min — a factor of five for every $3 0 \ \mathrm { ^ \circ C }$ , which corresponds to an activation energy of roughly $7 5 { - } 8 5 \ \mathrm { k J / m o l }$ . The curves ignore vitrification, which in practice stops a $1 2 0 \ \mathrm { ^ \circ C }$ cure well short of full conversion ([[#ex-cure]]). **At 120 minutes the three parts are 100 %, 63 % and 2 % cured — and the 63 % part looks finished, feels finished, has the right weight and has a glass transition far below the fully cured value, with a hot-wet strength and a solvent resistance to match.** **Read the 180 °C curve's steepness as the reason autoclave tooling is measured in minutes of ramp and the reason a thermoset moulding's real cost is the cure, not the press: and read the 120 °C curve as the reason a "room-temperature-curing" epoxy laminate takes three months to reach a usable $T _ { g }$ and can never be used for a primary structure.**
:::

::: example How far can a 120 °C cure go? {#ex-cure level=3 check="77"}
An epoxy has $T _ { g 0 } = 5 \ \mathrm { ^ \circ C }$ , $T _ { g \infty } = 1 9 0 \ \mathrm { ^ \circ C }$ and $\lambda = 0 . 5$ . It is cured isothermally at $1 2 0 \ \mathrm { ^ \circ C }$ . What is the highest degree of cure it can reach? (Enter the percentage.)

Vitrification stops the reaction when $T _ { g }$ reaches $1 2 0 \ \mathrm { ^ \circ C }$ , so set the DiBenedetto left-hand side to $( 1 2 0 - 5 ) / ( 1 9 0 - 5 ) = 0 . 6 2 2$ and solve

$$
{ \frac { 0 . 5 \, \alpha } { 1 - 0 . 5 \, \alpha } } = 0 . 6 2 2 \quad \Longrightarrow \quad 0 . 5 \alpha = 0 . 6 2 2 - 0 . 3 1 1 \alpha \quad \Longrightarrow \quad \alpha = { \frac { 0 . 6 2 2 } { 0 . 8 1 1 } } = { \bf 0 . 7 7 } \ ( 7 7 \ \% )
$$

**Seventy-seven per cent, and there it stays at that temperature: 23 % of the reactive groups remain unreacted, and the glass transition cannot rise above the cure temperature until the part is post-cured hotter.** **This is why aerospace epoxy prepregs are typically cured with a ramp to about $1 8 0 \ \mathrm { ^ \circ C }$ and a dwell of around two hours, why a room-temperature-cured two-part epoxy joint has a low glass transition and a correspondingly low service-temperature limit, and why the fastest way to ruin a thermoset part is to save energy on the post-cure.**
:::

::: definition Compression moulding, transfer moulding, RIM and the thermoset processes {#def-thermoset}
**Compression moulding** is the oldest and still the highest-volume thermoset process: a pre-measured charge (a tablet of phenolic powder, a BMC pellet, a 25-30 % glass SMC sheet cut to shape and pre-heated to $8 0 \ \mathrm { ^ \circ C }$ ) is dropped into a matched steel die at $1 4 0 { - } 1 8 0 \ \mathrm { ^ \circ C }$ , the press closes at $1 0 { - } 4 0 \ \mathrm { M P a }$ , the charge flows and cures, and the part is ejected after **30-60 seconds per millimetre of thickness**. **It is a low-velocity, low-pressure, low-orientation process, which is exactly what a brittle, fibre-filled, electrically insulating part wants**: no fibre attrition (the glass stays long, so the strength is 2-3 times an injection moulding's), no weld lines, near-net-shape, and a tool that costs a fifth of an injection mould. **The costs are the flash (5-15 % of the material, trimmed off), the manual charge, and the cure time.** **Sheet moulding compound** made this way is the electrical enclosure, the body panels of the Chevrolet Corvette and many trucks, the bathroom suite and the switchgear housing; **bulk moulding compound** injection-moulded at the same time is the connector, the switchgear part and the under-bonnet bracket.

**Transfer moulding** puts the charge in a pot, squeezes it through a runner into a closed multi-cavity mould, and gets the injection-like filling without the screw's fibre damage. **It is the process that has encapsulated most semiconductor packages for decades** — tens of billions of packages a year, with an epoxy moulding compound cured at about $1 7 5 \ \mathrm { ^ \circ C }$ and 7 MPa for one to two minutes, in which the compound must flow around bond wires about 25 μm in diameter without sweeping them sideways, which is a story about viscosity, not about strength.

**Reaction injection moulding (RIM)** mixes two low-viscosity liquids (the polyol and the isocyanate for a polyurethane, at 150-200 bar in a 0.5 mm impingement chamber, 1-2 ms of mixing, then a mould that fills in 3 seconds) and cures in the part. **The cavity pressure is only $0 . 5 { - } 3 \ \mathrm { M P a }$ , so a car bumper of about $0 . 5 \ \mathrm { m ^ { 2 } }$ projected area needs 0.25-1.5 MN of clamp against the 20-40 MN an injection press would need for the same part — which is why RIM tools can be cast or machined aluminium, cost a fraction as much, and can be very large.** The demould time is of the order of a minute, and the part can be unreinforced, reinforced with milled glass (RRIM) or moulded around a glass mat (structural RIM, SRIM), and the applications are the bumper, the dashboard skin, the truck fender and the agricultural fairing. **The whole business case of RIM is that it is the only way to make a large, tough, Class-A, low-volume part without a press of several thousand tonnes.**

**Liquid silicone rubber injection moulding** is the same trick with a platinum-cure silicone: a two-part paste of roughly 100-1000 Pa·s, a cooled (cold) runner feeding a mould at $1 7 0 { - } 2 0 0 \ \mathrm { ^ \circ C }$ , a cure of under a minute for a thin part, no post-cure needed for many grades, and a part that is food-contact, biocompatible, and usable from $- 6 0$ to $2 0 0 \ \mathrm { ^ \circ C }$ . **It is why a baby bottle teat, a phone's waterproof seal and a medical catheter manifold are all cheap.**
:::

## 5. Composites: the process *is* the part

::: definition The two ways to make a composite part, and everything that follows {#def-composite}
A composite part is **fibres, put where the load wants them, held in a resin that transfers load between them and protects them from each other**. Everything about the process is a fight to get the fibres at the right **volume fraction** (the target is 55-65 %, and the strength and stiffness in the fibre direction are very nearly proportional to it), in the right **orientation**, with the resin **everywhere including inside each tow**, and with **no voids, no wrinkles and no resin-rich pockets**. There are only two families of process and the choice between them is the biggest single decision in composite design.

**Wet processes: the resin goes in as a liquid, into dry fibre.** Hand lay-up and spray-up (a shop worker with a brush makes 1-2 m²/h at 25-30 % fibre, and the styrene emissions made it a regulated occupation), the **resin transfer moulding** (dry fibre in a matched, clamped steel tool, resin injected at 2-10 bar in 5-30 minutes, a 10,000-cycle tool for £300-800k, and the process of choice anywhere between a 3-minute automotive part and a 30-minute aerospace one), the **vacuum-assisted resin transfer moulding** (a dry fabric stack on a one-sided tool, a peel ply, a breather, a bag and a vacuum, resin drawn in at 1 bar over 2-8 hours, and the process that makes a 60 m wind-turbine blade shell and a boat hull), and the **film-infusion** variants. **The physics of all of them is Darcy's law through a fibrous bed,**

$$
\mathbf { v } \; = \; - \, { \frac { K } { \phi \, \mu } } \, \nabla p \qquad \Longrightarrow \qquad L \; = \; { \sqrt { \frac { 2 \, K \, \Delta p \, t } { \phi \, \mu } } } \qquad \Longrightarrow \qquad t \; = \; { \frac { \phi \, \mu \, L ^ { 2 } } { 2 \, K \, \Delta p } }
$$

**with the permeability $K$ spanning eight orders of magnitude across a real preform: $1 0 ^ { - 1 5 } \ \mathrm { m ^ { 2 } }$ inside a tow, $1 0 ^ { - 1 2 } \ \mathrm { m ^ { 2 } }$ across a woven fabric's tows, $1 0 ^ { - 9 } \ \mathrm { m ^ { 2 } }$ along an aligned preform, and $1 0 ^ { - 7 } \ \mathrm { m ^ { 2 } }$ down a purpose-made flow medium.** **The flow front therefore goes as the square root of time, not as time, and the flow medium is $1 0 ^ { 5 }$ times more permeable than the fabric across its tows — which is why every infusion has a distribution medium, why the flow front is an ellipse, and why the last thing to fill is always a corner you did not put a vent on.**

**Dry processes: the resin is already in.** **Prepreg** — continuous fibre pre-impregnated at the factory with a B-stage epoxy to 30-35 % by weight, chilled to $- 1 8 \ \mathrm { ^ \circ C }$ , with a shelf life of six months and an "out time" of 10-30 days at room temperature — is laid up by hand or by machine into a tool, covered with peel ply, bleeder, breather and bag, and cured in an **autoclave** at 6 bar of nitrogen and $1 2 0 { - } 1 8 0 \ \mathrm { ^ \circ C }$ for 1-2 hours. **It gives 60 % fibre, 0.5-1 % voids, a 1.5 mm-thick plate with a 3 % tolerance on thickness, and a repeatable structural property — which is why most composite primary aircraft structure has been made this way, and why it is expensive: the material costs several times the wet resin and fibre together, a large autoclave costs millions of pounds and a great deal of energy to run, and its cycle of several hours limits the rate.** **Out-of-autoclave prepreg** does the same in a one-bar vacuum bag in an oven, and its whole technical case rests on **consolidating the laminate before the resin gels** — a window of 30-60 minutes in which the bag must squeeze out every void while the viscosity is still falling — at a void content that is typically somewhat higher than the autoclave's 0.5-1 % — and each 1 % of voids costs several per cent of the interlaminar shear strength.

**The wet process's central, unforgiving problem is that the two flows happen at once and at different speeds.** The resin races down the **inter**-tow channels (permeability $1 0 ^ { - 9 } \ \mathrm { m ^ { 2 } }$ ) while the **intra**-tow pores ($1 0 ^ { - 1 5 } \ \mathrm { m ^ { 2 } }$ ) can only be filled by the capillary pressure of the fibre bundle itself, which is a couple of bar at best. **Get the macro flow front to the vacuum port in 30 minutes and the tows are still 2 % full of air, and no amount of vacuum afterwards will remove it once the gel starts.** The cures are all about the ratio of the two flows: a resin at $1 0 0 { - } 2 0 0 \ \mathrm { m P a \, s }$ rather than 400, a fibre **sizing** that makes the fibre surface wettable, a **soak** of 30-60 minutes under vacuum after the mould is full, and **back-pressurising the mould to 2-6 bar for the last hour**, which is what a modern blade-root infusion cycle actually does.
:::

::: widget plot
title: How far the resin gets: the square-root law
f: 0.03651*sqrt(x); 0.011547*sqrt(x); 0.003651*sqrt(x)
x: 0,3600
y: 0,2.4
labels: K = 1e-9 (aligned preform, along the fibres); K = 1e-10 (nested fabric); K = 1e-11 (transverse to the tows)
caption: Flow-front distance against elapsed time for a $0 . 3 \ \mathrm { P a \, s }$ epoxy infused under a full vacuum (1 bar) into preforms of three permeabilities, from $L = \sqrt { 2 K \Delta p t / ( \phi \mu ) }$ with a fibre volume fraction of 0.5. **In one hour the resin goes 2.2 m along an aligned preform, 0.7 m across a nested fabric and 220 mm against the tows — and the last number is why an infusion has flow media, why gates are placed at the thickest point, and why the fabric architecture is the difference between a 40-minute part and a 6-hour part.** **Note that the driving pressure cannot be raised: a vacuum bag can never push with more than one atmosphere. The only levers left are viscosity (heat the resin, or buy a cheaper one), permeability (change the fabric, or add a medium), and distance (put more gates in).**
:::

::: example The tows that never filled {#ex-infuse level=4 check="78"}
A carbon tow bundle is 5 mm across. Its **intra**-tow permeability is $1 0 ^ { - 1 5 } \ \mathrm { m ^ { 2 } }$ , the resin viscosity is $0 . 3 \ \mathrm { P a \, s }$ , and the capillary pressure available at the fibre bundle's surface is 2 bar. How long does the bundle take to impregnate? Take the flow length as the half-width (the tow fills from both sides) and neglect the porosity factor $\phi$ , which would shorten the time in proportion. (Enter the time in minutes.)

$$
t \; = \; { \frac { \mu \, L ^ { 2 } } { 2 \, K \, \Delta p } } \; = \; { \frac { 0 . 3 \times 0 . 0 0 2 5 ^ { 2 } } { 2 \times 1 0 ^ { - 1 5 } \times 2 \times 1 0 ^ { 5 } } } \; = \; { \frac { 1 . 8 8 \times 1 0 ^ { - 6 } } { 4 \times 1 0 ^ { - 1 0 } } } \; = \; 4 6 9 0 \ \mathrm { s } \; = \; { \bf 7 8 \ min }
$$

**Seventy-eight minutes for a 5 mm bundle to fill by capillary action — and the mould's flow front reached the vacuum port in 35 minutes.** **This is the whole of the "dry tow" problem in one line, and it explains four things about infusion practice. Why a fast infusion gives a part that passes every visual and dimensional check and fails compression after impact at 60 % of the allowables. Why the cycle has a "soak" dwell of another hour after the mould is full. Why the resin's viscosity is the single most argued-about property on the technical data sheet, and why the infusion resins are formulated to 100-200 mPa·s and no lower, because below that the resin drains down the flow medium and leaves the fabric behind. And why the aerospace industry, which cannot accept a 2 % intra-tow void population in a primary structure, still pays for the autoclave.**
:::

::: definition Placing the fibre: hand, machine, and the ply book {#def-placement}
**The ply book is the composite part's source code.** A laminate is specified as a stack of ply orientations and thicknesses — `[45/-45/0₂/90/0₂]s` for a skin — and the rules are as rigid as any tolerance: **balance** (for every $+ 4 5 ^ { \circ } , \ - 4 5 ^ { \circ }$ , or the part twists when it is loaded in tension), **symmetry about the mid-plane** (or it curls when it cures, which is the same thermal-residual-stress argument as an unsymmetric weld), **no more than four plies of the same orientation adjacent** (or the delamination toughness collapses and the buckling wave has nothing to stop it), **at least 10 % of the plies in each of the 0°, ±45° and 90° directions, with ±45° plies on the outer surfaces** (to resist impact and hold the surface down against a compressive buckle), and **a gentle taper — of the order of 20:1, length to thickness — at every ply drop** (a step change in thickness is a delamination starter).

**Hand lay-up of a dry fabric** is 1-2 m² per person-hour, at 25-35 % fibre, with a strength that depends on the operator and a void content nobody measures. **Automated tape laying (ATL)** lays 75-300 mm-wide pre-impregnated tape at 10-15 m/min with hot-roll in-situ consolidation, and it suits flat or gently curved skins such as wing covers and tailplane skins; strongly curved parts such as the 787's one-piece fuselage barrels are laid by fibre placement on rotating mandrels. **Automated fibre placement (AFP)** lays up to 32 tows, each 3.2-6 mm wide, simultaneously and each independently angled, at 1-7 m/min depending on the curvature, onto a 5-axis mandrel or cell. **Its unique capability is the steered fibre: a tow whose angle changes by 1° every 25 mm, so the load path can be followed around a hole or a door cut-out instead of being cut by it, which research studies have shown can save weight around cut-outs.** Its characteristic defects are equally unique: **gap and overlap** between adjacent tows, **starvation** (a resin-rich triangle where a steered tow lifts off the tool on a concave curve), and **bridging** over a corner. **A tow gap wide enough to leave a 1 mm resin streak costs 10-20 % of the local compression strength, and a resin-rich pocket under a lifted tow is a crack starter.**

**Dry preforming** is what makes infusion economical: **non-crimp fabric** (layers of unidirectional 0°, 90° and ±45° stitched together with a thread, at 300-1200 gsm, generally cheaper than a woven fabric and better in compression because the fibres are not crimped), **2.5-D weaving** (the warp threads loop down through the thickness, giving a fabric that holds together when it is cut and can be draped over a 300 mm radius), **3-D weaving and braiding** (a real through-thickness fibre, which multiplies the mode-I delamination toughness several times), and **thermoplastic net binders** (a 3 % polyethylene powder dusted between the plies and melted to hold the stack together). **Every one of these costs strength in the fibre direction and buys it in damage tolerance, which is exactly the trade a designer should be making consciously.**

**The processes that are not lay-up at all:** **filament winding** (a saturated tow is wound onto a rotating mandrel at a computed angle, at 1-3 m/min, and it makes composite pressure vessels, gas cylinders, pipes and drive shafts, because it puts the fibre exactly where a hoop stress is); **pultrusion** (the fibre is pulled continuously through a resin bath, a preforming die and a 5-10 m heated die at $0 . 5 { - } 5 \ \mathrm { m / m i n }$ , and out comes a **60-70 % fibre** constant-section profile with the highest specific strength and stiffness of any structural process — the fibre-direction properties of a pultruded carbon plate approach those of an autoclave prepreg at a fraction of the cost, and its weakness is that everything transverse to the fibres is a third as strong and the part has to be a straight prism); **braiding** (the fibre carriers rotate around a moving mandrel, giving a tube or a spar with ±(20-70)° and no seams); and **the thermoplastic composite**, which is the industry's current obsession, because a PEEK-, PEKK- or PP-carbon tape has **no shelf life, no freezer, no cure reaction and no autoclave**, can be **welded** instead of bolted or co-cured, can be **formed in a 5-minute cycle** and can in principle be **re-melted and recycled** — at the cost of a melt viscosity so high that impregnating a fibre bundle takes minutes rather than seconds and a processing temperature of $4 0 0 \ \mathrm { ^ \circ C }$ .
:::

## 6. What goes wrong, how you find it, and what it costs

::: definition The defect list, and the three that actually kill structures {#def-defects}
A composite or moulded part can contain almost anything, and the industry has learned — expensively, and mostly from aircraft — that most defects are benign and a few are not.

**Benign, mostly:** porosity below 1 %; a resin-rich band; a colour or gloss variation; a witness mark; a sink mark 0.1 mm deep on a non-visible face; a fibre-end at the surface; a slight thickness variation from a bridged ply. **Serious:** a **dry spot** (an un-impregnated region, which is a delamination that has not started yet); a **through-thickness wrinkle**; a **void above 2 %**; a **gap or overlap** in a placed laminate; a **foreign object** (a bleeder-fibre, a scrap of release film, a glove — the classic cause of a fuselage skin rejection); a **kissing bond** (a face-to-face contact that transmits no tension and shows nothing on a through-transmission ultrasonic scan).

**The three that kill structures are the wrinkle, the delamination and the impact.**

**The wrinkle.** A 5° out-of-plane fibre wrinkle in a compression flange — from a bridged ply over a corner radius, a mis-registered tape, or a preform that was draped rather than cut — **can reduce the compressive strength by a third or more**, depending on its amplitude and wavelength, because the misaligned fibres kink at a lower load than straight ones. **It is nearly invisible to the eye and hard to see on a through-transmission ultrasonic scan, and it is a common cause of composite structural test failures in development.** The controls are geometric (generous corner radii and ply-drop tapers), procedural (darts, slits and ply-by-ply debulking so that a fabric can shear and consolidate without buckling), and inspectographic (a **digital-image-correlation** strain map during a proof load, in which a wrinkle shows as a strain anomaly long before it cracks).

**The barely-visible impact damage.** A dropped wrench, a tooling drop, a hailstorm, a runway stone. **The certification requirement for primary structure is that structure containing barely visible impact damage (BVID — typically defined by a dent depth of a fraction of a millimetre, or by an impact-energy cut-off) must still carry ultimate load.** The damage behind such a dent is a **subsurface delamination cone tens of millimetres across**, with **matrix and fibre cracks** at the impact point, and in the standard coupon test (ASTM D7136 impact at 6.7 J per mm of thickness, then ASTM D7137 compression) the compression-after-impact strength of an aerospace laminate is typically only 40-60 % of its undamaged value. **This is why every composite airframe has documented inspection tasks with tap tests and ultrasonic scans, and why composite structure is designed to a "no-growth" philosophy — damage below the detectable size must not grow — rather than the metal structure's slow-crack-growth one.**

**The delamination** is the composite's own failure mode, because there is nothing through the thickness except resin. Its resistance is $G _ { \mathrm { I C } } = 3 0 0 { - } 5 0 0 \ \mathrm { J / m ^ { 2 } }$ for a toughened aerospace epoxy (and 100 for a brittle one, which is why the 1970s boron and the early carbon laminates were such disappointing structures), and it is raised by toughening the resin with thermoplastic particles, by co-curing rather than secondary-bonding, by through-thickness fibres, and by **z-pinning** — inserting fine carbon-fibre pins, about 0.3 mm in diameter, through the thickness, which greatly raises the resistance to delamination growth at the price of some in-plane strength.

**And the environment.** A composite's allowables are quoted **"hot-wet"**: 1 % absorbed moisture and $9 0 \ \mathrm { ^ \circ C }$ , at which the matrix is near its glass transition, and the matrix-dominated properties — compression, open-hole compression, interlaminar shear — fall well below their room-temperature dry values. **A laminate that has been picked at with a screwdriver, sanded with the wrong disc, or left in a bilge is a different structure. And carbon fibre against aluminium is a galvanic couple with roughly 0.7-1 V of driving force in sea water: the separator is a glass-ply, a sealant bead, and anodising plus primer on the metal — the single most-repeated maintenance instruction on every composite airframe.**
:::

::: definition Inspection and cost: where the argument actually is {#def-econ}
**Inspection.** The workhorse is **through-transmission ultrasonics**: a 1-5 MHz pair of immersion transducers either side of the part, water-coupled, scanned at 0.5-1 m²/min, giving a **C-scan** in which a delamination is a black blob and a dry spot is a black region with a fuzzy edge. It finds anything that reflects or absorbs sound, which is nearly everything except a **kissing bond** and an **in-plane fibre waviness** — the two defects that have driven twenty years of research into nonlinear ultrasound, thermography and, in production, **in-situ monitoring** (a dielectric or ultrasonic sensor in the tool that watches the resin flow and the cure in real time). **The tap test** — a coin, or a calibrated hammer with an accelerometer — finds a 20 mm delamination under 2 mm of surface in the hands of a trained inspector and is the only inspection most of the world's composite structures ever get. **Proof testing** (load to 1.2 times limit load with strain gauges and acoustic emission monitoring) catches the gross mis-manufacture, and **the residual-strength test on a sacrificial panel from every autoclave load** is what ties the parts to the process.
