Repository: c2h2/learn-atlases

# Mechanical & Aerospace Atlas

A detailed, interactive course through university mechanical and aerospace engineering — statics
and dynamics, solid mechanics, thermofluids, materials and manufacturing, design, control and
robotics, and aerospace — in English and Simplified Chinese, on the same engine as
[Maths Atlas](../maths/). Plain PHP, no framework and no database.

**Status: curriculum skeleton.** All 24 courses and 215 chapters are defined, with taglines,
summaries, chapter summaries and prerequisites. Lessons, course overviews, outcomes, history,
references, the timeline, the Chinese course overlays and mechanical and aerospace figures are

File: mechanical/content/en/manufacturing/polymer-composite-processing.md (part 3 of 3)
Polymers are the largest-volume engineering materials on the planet and the ones mechanical engineers understand least, because everything they were taught about metals stops being true at the first sentence of polymer physics. **A polymer part is not cast, forged or machined: it is poured, stretched, blown or squeezed into a shape at pressures of up to 1000 atmospheres and at a few hundred degrees Celsius, and — this is the part that breaks the intuition — the properties of the finished part are not the properties of the material. They are the properties of the material *as left by the process*.** Two injection mouldings of the same polypropylene, one moulded at a mould temperature of $2 0 \ \mathrm { ^ \circ C }$ and one at $7 0 \ \mathrm { ^ \circ C }$ , differ measurably in crystallinity, stiffness, impact strength, shrinkage and surface gloss, and both are "in specification" for the resin. A PET bottle wall that was stretched 3.5 times one way and 2.5 the other is many times tougher than the same preform unstretched. A carbon-fibre skin with an out-of-plane wrinkle in a few plies can lose a third or more of its compression strength, and neither its weight, its dimensions nor a routine ultrasonic C-scan reliably tells you which one you have.
**Cost.** Indicative orders of magnitude (they vary widely and change with the market; treat them as rough mid-2020s figures), per kilogram of finished structure: **pressed steel a few pounds, a machined titanium part £150-400, a wet-wound carbon tube £25-50, an infusion-moulded carbon panel £60-120, an autoclave-cured prepreg primary structure £150-300.** **The fibre is the largest part of the material cost** (an aerospace-qualified carbon fibre at £20-30/kg or more, an industrial large-tow fibre at £12-20, an epoxy resin at £6-10, a dry glass fabric at £2-3), and **at low volume labour is the largest share of everything**. Which produces the crossover that decides every composite business case:

$$
c ( N ) \; = \; { \frac { F _ { \mathrm { tool } } } { N } } + c _ { \mathrm { unit } } \qquad \text{with} \qquad F _ { \mathrm { tool } } ^ { \mathrm { steel } } \approx 1 . 5 \times 1 0 ^ { 6 } , \quad c _ { \mathrm { unit } } ^ { \mathrm { steel } } \approx \pounds 4 5
$$

**Take, as an illustration, a stamped steel car outer panel at £45 a part with a £1.5 M press tool, and a composite equivalent at £180 with a £400 k autoclave tool. The composite tooling is cheaper and the composite part four times the cost, so the curves cross at $N = ( 1 . 5 \times 1 0 ^ { 6 } - 4 \times 1 0 ^ { 5 } ) / ( 1 8 0 - 4 5 ) \approx 8 { , } 1 0 0$ parts — so composites live in the low-volume, high-value corner of every market, and the only way out of that corner is a shorter cure, not a cheaper fibre.** **This is the real content of the "why is there no carbon-fibre car" question: not the £20/kg fibre, but the 15-minute cure against the 4-second press stroke, the 20,000-per-year line against the 300,000-per-year line, and the body shop that cannot be repaired with a hammer, a spot welder and a filler.**
:::

::: widget plot
title: Why composites are low-volume, in one chart
f: 1500000/max(x,100)+45; 400000/max(x,100)+180
x: 5000,50000
y: 0,400
labels: stamped steel panel; autoclave composite panel
caption: Cost per part against annual volume for a car body outer panel made two ways — a stamped, e-coated steel panel with a £1.5 M press tool at £45 a part, and an autoclave-cured carbon panel with a £400 k tool at £180 a part. **The composite tooling is cheaper at every volume, and the composite part is four times the cost, so the curves cross at about 8,000 a year; above that steel is always cheaper, by up to the £135 difference in unit cost.** **Read it as the composite industry's whole strategy problem: the tooling is not the barrier, the cycle time is. Every real advance in automotive composites — wet compression moulding, high-pressure resin transfer moulding with fast-curing resins, the thermoplastic stamp-formed blank that consolidates in minutes — is an attack on the £180, not on the £400 k. And the reason none of them has displaced steel at mass-production volumes is that the £45 includes a press line that makes several hundred panels an hour and a body shop that knows how to repair it.**
:::

## Exercises

::: exercise Shear thinning {#ex-pl level=2 check="126"}
A nylon 6,6 melt has a power-law index $n = 0 . 3 0$ . By what factor is its apparent viscosity lower at $1 0 { , } 0 0 0 \ \mathrm { s ^ { - 1 } }$ than at $1 0 \ \mathrm { s ^ { - 1 } } \mathrm { ? }$ (Enter the factor to the nearest whole number.)
::: solution
$\eta ( 1 0 ^ { 4 } ) / \eta ( 1 0 ) = ( 1 0 ^ { 3 } ) ^ { \, n - 1 } = 1 0 ^ { 3 \times ( - 0 . 7 0 ) } = 1 0 ^ { - 2 . 1 } = 1 / 1 2 6$ , so the factor is ${ \bf 1 2 6 }$ . **Three decades of shear rate buy 2.1 decades of viscosity — which is why a moulding machine can push a 100 Pa·s melt through a 0.4 mm gate without needing a hydraulic press, and why the "viscosity" in a mould-flow analysis is a field with 40 values in it, not a number.**
:::
:::

::: exercise The wall-thickness decision {#ex-wall level=2 check="8.8"}
A part moulds with an 18 s cooling time at a $4 \ \mathrm { m m }$ wall. Redesigning it with ribs lets the wall go to $2 . 8 \ \mathrm { m m }$ at the same stiffness. What is the new cooling time? (Enter seconds to one decimal place.)
::: solution
$t \propto s ^ { 2 }$ , so $t = 1 8 \times ( 2 . 8 / 4 ) ^ { 2 } = 1 8 \times 0 . 4 9 = { \bf 8 . 8 \ s }$ . **Saving 9.2 s on a 26 s cycle (26 → 16.8 s) raises the output by about 55 %, bought with a rib pattern and no new tooling steel — which is why the mould-flow review of a part is nearly always a conversation about ribs, and why "make it uniform and make it thin" is the first sentence of every moulding design guide.**
:::
:::

::: exercise Blown film orientation {#ex-bur level=3 check="24"}
A blown-film die has an annulus of $6 0 \ \mathrm { m m }$ diameter, the bubble is blown to $1 8 0 \ \mathrm { m m }$ diameter, and the haul-off runs the film 8 times faster than the melt leaves the die. Find the blow-up ratio, the take-up ratio, and the ratio of the die gap to the film thickness. (Enter the last ratio.)
::: solution
$\mathrm { B U R } = 1 8 0 / 6 0 = 3$ (the hoop stretch), $\mathrm { T U R } = 8$ (the machine-direction stretch), and since the volume is conserved the area draw, which equals the thickness reduction, is $3 \times 8 = { \bf 2 4 }$ . **Twenty-four times, split 3:8 between the two directions — which is why a carrier bag tears along the machine direction and not across it, why a "balanced" film needs BUR × TUR to be split as nearly as the application allows, and why the two ratios are the film maker's only two property controls.**
:::
:::

::: exercise Extruder energy {#ex-se level=2 check="0.2"}
A single-screw extruder with a 30 kW drive runs at $1 5 0 \ \mathrm { k g / h }$ . What is its specific mechanical energy in kWh/kg?
::: solution
$\mathrm { SME } = 3 0 / 1 5 0 = { \bf 0 . 2 \ k W h / k g }$ . **Compare it with the sensible-plus-latent heat the polymer actually needs — about $0 . 1 6 \ \mathrm { k W h / k g }$ for the nylon of [[#ex-energy]]: a drive that supplies more than that must have the excess removed by barrel cooling, and one that supplies less relies on the heaters. Ask for this number before you ask for the output: a barrier screw, a deeper channel and a cooled barrel typically take 15-25 % off it.**
:::
:::

::: exercise Thermoforming wall thickness {#ex-thermo level=3 check="0.75"}
A $3 \ \mathrm { m m }$ ABS sheet is vacuum-formed into an open rectangular box $2 0 0 \times 2 0 0 \ \mathrm { m m }$ and $1 5 0 \ \mathrm { m m }$ deep, from a $2 0 0 \times 2 0 0 \ \mathrm { m m }$ area of sheet. Estimate the average wall thickness from volume conservation. (Enter mm to two decimal places.)
::: solution
Formed area $= 2 0 0 \times 2 0 0 + 4 \times 2 0 0 \times 1 5 0 = 1 6 0 { , } 0 0 0 \ \mathrm { m m ^ { 2 } }$ , so $R _ { A } = 1 6 0 { , } 0 0 0 / 4 0 { , } 0 0 0 = 4$ and $\bar { t } = 3 / 4 = { \bf 0 . 7 5 \ m m }$ . **A quarter of the sheet on average — and the bottom corners, which the sheet reaches last, are thinner still. That is where the part is loaded, where the rib is welded on, and where the vacuum forming has just made the weakest square millimetre in the part. A plug assist, a mechanical counter-mould, or a deeper radius that lets the sheet slide before it touches will buy back 30-50 % of it; a designer who specifies a 150 mm-deep box from a 3 mm sheet without asking this question has specified a part that will crack at the corner.**
:::
:::

::: exercise Tow impregnation {#ex-tow level=4 check="10.4"}
In the tow-impregnation example above, the resin viscosity is $0 . 3 \ \mathrm { P a \, s }$ and the capillary pressure 2 bar. If the resin is heated to $0 . 1 \ \mathrm { P a \, s }$ and the mould is back-pressurised to 5 bar, what does the 78-minute tow-filling time become? (Enter minutes.)
::: solution
$t \propto \mu / \Delta p$ , so $t = 7 8 \times ( 0 . 1 / 0 . 3 ) \times ( 2 / 5 ) = 7 8 \times 0 . 1 3 3 = { \bf 1 0 . 4 \ min }$
:::
:::

::: exercise Fibre volume fraction {#ex-vf level=2 check="2"}
A hand lay-up laminate has a 30 % fibre volume fraction and a prepreg laminate 60 %. By what ratio do their fibre-direction moduli differ, taking $E _ { 1 } \approx V _ { f } E _ { f }$ ? (Enter the ratio.)
::: solution
$6 0 / 3 0 = { \bf 2 }$ . **Twice the stiffness for the same thickness, and roughly twice the strength in compression and in fatigue — which is why "the same laminate, hand laid-up" is not the same material and never can be. The weight penalty for matching stiffness is also about 2:1, because the extra thickness is mostly resin, which contributes almost nothing in the fibre direction and everything to the weight.**
:::
:::

::: exercise Derive the square law {#ex-derive-cool level=4 check="4"}
From $t _ { \mathrm { cool } } = ( s ^ { 2 } / \pi ^ { 2 } \alpha ) \ln [ ( 8 / \pi ^ { 2 } ) ( T _ { \mathrm { melt } } - T _ { w } ) / ( T _ { e } - T _ { w } ) ]$ , show that the cooling time of geometrically similar parts goes as $s ^ { 2 }$ and find the factor by which it changes when the wall is halved. (Enter the factor.)
::: solution
Every term in the logarithm is a temperature difference and none of them scales with the part, so the whole bracket is constant for geometrically similar parts at the same temperatures, and $t \propto s ^ { 2 } / \alpha$ . Halving the wall gives a factor of ${ \bf 4 }$ . **The same argument, applied to a diffusion-limited process of any kind, is why a 25 mm wall is not six times the cycle of a 4 mm one but forty times, and why the answer to "the part is too expensive" is nearly always on the drawing.**
:::
:::

::: exercise Derive the infusion law {#ex-derive-darcy level=4 check="4"}
Integrate Darcy's law for a one-dimensional, constant-pressure impregnation of a preform of porosity $\phi$ and state the infusion time's dependence on $\mu$ , $L$ , $K$ and $\Delta p$ . By what factor does the time fall if the resin's viscosity goes from $0 . 4$ to $0 . 1 \ \mathrm { P a \, s }$ ? (Enter the factor.)
::: solution
Darcy's velocity is $v = - ( K / \phi \mu ) \, \mathrm { d } p / \mathrm { d } x$ ; with a fixed pressure drop $\Delta p$ across a front at $L$ , the gradient is $\Delta p / L$ , so the front advances at the interstitial velocity $\mathrm { d } L / \mathrm { d } t = K \Delta p / ( \phi \mu L )$ , i.e. $L \, \mathrm { d } L = ( K \Delta p / \phi \mu ) \, \mathrm { d } t$ , and integrating from $L = 0$ at $t = 0$

$$
L ^ { 2 } = { \frac { 2 K \Delta p } { \phi \mu } } \, t \qquad \Longrightarrow \qquad t = { \frac { \phi \, \mu \, L ^ { 2 } } { 2 K \, \Delta p } }
$$

**The time is linear in viscosity, quadratic in distance, and inversely proportional to the driving pressure.** The factor is $0 . 4 / 0 . 1 = { \bf 4 }$ . **Which is why the resin's viscosity at the infusion temperature, measured after 30 minutes at that temperature, is the number that decides whether a mould can be filled at all — and why doubling the driving pressure from 0.5 to 1 bar buys only a factor of two, while heating the resin by $2 5 \ \mathrm { ^ \circ C }$ can buy a factor of three or four.**
:::
:::

::: exercise Vitrification {#ex-vitr level=3 check="80"}
A different epoxy has $T _ { g 0 } = 0 \ \mathrm { ^ \circ C }$ , $T _ { g \infty } = 2 1 0 \ \mathrm { ^ \circ C }$ and $\lambda = 0 . 5$ , and is cured at $1 4 0 \ \mathrm { ^ \circ C }$ . What maximum degree of cure can it reach? (Enter the percentage.)
::: solution
Setting $T _ { g } = 1 4 0 \ \mathrm { ^ \circ C }$ gives $1 4 0 / 2 1 0 = 0 . 6 6 7 = 0 . 5 \alpha / ( 1 - 0 . 5 \alpha )$ , so $0 . 5 \alpha = 0 . 6 6 7 - 0 . 3 3 3 \alpha$ and $\alpha = 0 . 6 6 7 / 0 . 8 3 3 = { \bf 0 . 8 0 }$ , i.e. ${ \bf 8 0 \ \% }$ . **The remaining 20 % never reacts at that temperature. A $1 9 0 \ \mathrm { ^ \circ C }$ post-cure takes the same part to $\alpha = 0 . 9 5$ and a $T _ { g }$ of $1 9 0 \ \mathrm { ^ \circ C }$ , and the difference between the two states shows up in the hot-wet compression strength and the solvent resistance.**
:::
:::

::: quiz A moulding has a 0.3 mm sink mark over an internal boss. Which change fixes it at source? {#quiz-sink}
- [ ] Raise the hold pressure by 20 %
- [ ] Extend the hold time by 3 s
- [x] Hollow the boss and drop its rib to 60 % of the wall thickness
- [ ] Raise the melt temperature by 15 °C
::: solution
**A sink mark is a thick section shrinking with nothing behind it to feed it, so the fix is geometric. More packing helps only while the gate is still open, and once the gate has frozen (which is why the hold time is set to the gate freeze time) extra pressure just makes the part heavier, the stresses higher and the demould harder. A hotter melt shrinks more, not less. Hollowing the boss removes the reservoir of shrinking material that caused the sink in the first place — and it is free, because it is a drawing change.**
:::
:::

::: quiz An infusion moulding passes every visual check but fails compression after impact at 60 % of the allowables. What is the most likely cause? {#quiz-void}
- [ ] The tool temperature was too low
- [ ] The fibre volume fraction was too high
- [x] Dry cores inside the fibre tows from an infusion that ran too fast
- [ ] The resin was over-cured
::: solution
**The macro flow front reached every gate, so the part looks wet; but the intra-tow permeability is a million times lower than the inter-tow, so at a fast front the bundles never filled. Intra-tow voids are the classic cause of a compression and compression-after-impact shortfall with everything else nominal. A low tool temperature slows the cure but does not leave voids; a high fibre fraction raises the strength; an over-cure is a different failure (brittle, and visible as a low elongation).** **The diagnosis is a polished micrograph section of a witness panel, in which a dry tow shows as dark voids between the filaments — and the cure is a slower front, a lower viscosity, a soak dwell and back-pressure.**
:::
:::

## Where this lesson leads

- **[[materials-science/material-families|Material families]]** is where the polymer families, their $T _ { \mathrm { g } }$ and $T _ { \mathrm { m } }$ , and their chemical resistance come from; this lesson is what happens to them at $2 5 0 \ \mathrm { ^ \circ C }$ and 1000 bar.
- **[[heat-transfer/transient-conduction|Transient conduction]]** is the mathematics behind every cooling-time, cycle-time and cure-ramp number in this lesson — the Fourier number is the whole of injection moulding economics.
- **[[fluid-mechanics/fluid-properties|Fluid properties]]** and **[[fluid-mechanics/pipe-flow|Pipe flow]]** supply the pressure-drop machinery that a power-law melt breaks; the die design of §3 is Hagen-Poiseuille with $\mu$ replaced by $K { \dot { \gamma } } ^ { n - 1 }$ .
- **[[materials-science/phase-transformations|Phase transformations]]** is the Avrami kinetics of a polymer's crystallisation, which is why a mould's cooling rate decides the shrinkage, the haze and the chemical resistance of a semi-crystalline part.
- **[[solid-mechanics/composites|Composites]]** is the mechanics that the ply book is written against — classical lamination theory, the $A B D$ matrix, the Tsai-Wu and Puck criteria, and the energy-release rates behind the delamination of §6.
- **[[materials-science/failure|Failure]]** covers the creep, the stress cracking and the fatigue of a thermoplastic part, and the sub-critical delamination growth of a laminate.
- **[[manufacturing/additive-manufacturing|Additive manufacturing]]** is where the conformal cooling inserts of §2 are printed, and where the same thermoplastic and thermoset chemistry appears as a filament, a photopolymer or a powder bed.
- **[[manufacturing/metrology-quality|Metrology, quality and automation]]** is where the C-scan, the in-line vision and the statistical process control of a 2-million-shot tool live.
- **[[materials-science/corrosion|Corrosion]]** covers the galvanic pair of carbon against aluminium and the moisture that plasticises every epoxy in service.

::: history
**1839-1844.** **Charles Goodyear**, after years of failed experiments and repeated imprisonment for debt, finds that natural rubber heated with sulfur stays elastic when hot and does not go brittle when cold; his US patent of 1844 makes **vulcanisation** an industrial process. **1862.** **Alexander Parkes** shows "Parkesine", a moulded cellulose-nitrate plastic, at the London International Exhibition. **1870.** The **Hyatt** brothers patent **celluloid**, shaped under heat and pressure, and it becomes the material of billiard balls, combs and, from the late 1880s, photographic film. **1907-1909.** **Leo Baekeland** files his patent on phenol-formaldehyde resin (1907) and announces **Bakelite** in 1909: the first wholly synthetic plastic, a thermoset whose "A, B and C stages" of cure he defined — the origin of the term **B-stage** still used for prepreg resins. **1920.** **Hermann Staudinger** proposes that polymers are long covalent chain molecules rather than colloidal aggregates; the idea is accepted over the following decade and earns him the 1953 Nobel Prize in Chemistry. **1930-1935.** **Wallace Carothers's** group at **DuPont** makes the first **neoprene** (1930) and **nylon 6,6** (1935). **1933.** **Eric Fawcett and Reginald Gibson** at ICI make **polyethylene** by accident in a very-high-pressure experiment; production begins in 1939, and its first important use is as insulation for wartime radar cables. **1941.** **John Rex Whinfield and James Tennant Dickson** at the Calico Printers' Association patent **polyethylene terephthalate**; DuPont's **Dacron** polyester fibre goes into commercial production in 1953, and PET bottles follow in the 1970s. **1946.** **James Watson Hendry** builds the first **screw injection moulding machine**, in which a screw rather than a plunger mixes the melt — the ancestor of the reciprocating-screw machine on which nearly all injection moulding is now done. **1953-1954.** **Karl Ziegler** finds the catalysts that make linear polyethylene at low pressure and **Giulio Natta** uses them to make isotactic polypropylene; they share the 1963 Nobel Prize in Chemistry, and polyethylene and polypropylene are today about half of all plastic produced. **1940s-1950s.** **Glass-fibre-reinforced plastics** go into radomes during the Second World War and into boat hulls in the 1950s. **1961-1971.** **Akio Shindo** in Osaka makes carbon fibre from **polyacrylonitrile** (1961); **William Watt, Leslie Phillips and William Johnson** at the Royal Aircraft Establishment, Farnborough, develop the stretched-PAN route to high-strength, high-modulus fibre (1963-64); and **Toray** begins commercial production of PAN carbon fibre in 1971. **1974-1978.** The **Cornell Injection Molding Program** under **K. K. Wang** (funded from 1974) and **Colin Austin's Moldflow** (founded in Melbourne in 1978) put the simulation of mould filling and cooling on a scientific footing. **1985.** The **Airbus A310-300** enters service with an all-composite fin, one of the first carbon-fibre primary structures on an airliner; the A320 (1988) adds a composite horizontal tailplane. **1990.** **William Seemann** patents the **SCRIMP** vacuum-infusion process, and vacuum infusion goes on to make boat hulls and wind-turbine blades now longer than 100 m. **2009-2011.** The **Boeing 787**, about 50 % composite by weight with one-piece fibre-placed fuselage barrels, first flies in December 2009 and enters service in 2011. **2013.** The **BMW i3** goes on sale with a carbon-fibre passenger cell made by resin transfer moulding — the first volume-production car built that way. **2013-2015.** The **Airbus A350 XWB** first flies in 2013 and enters service in 2015 with about 53 % composites by weight. **2017.** **Geyer, Jambeck and Law** estimate that only about 9 % of all the plastic waste ever generated had been recycled — the reminder that a material shaped once at 250 °C is very hard to shape again.
:::

::: summary
**A polymer melt is shear thinning, elastic, temperature sensitive and extensionally hardening, and its Deborah number is never far below 1.** $\eta = K { \dot { \gamma } } ^ { \, n - 1 }$ with $n = 0 . 2 { - } 0 . 8$ , so a melt thins by 30-100 times between the barrel and the gate; $\eta \propto \exp ( E _ { \eta } / R T )$ , so $2 0 \ \mathrm { ^ \circ C }$ is a factor of two; and the melt swells, climbs the rod and remembers. **There is no single viscosity.**
**Injection moulding is four processes in thirty seconds, and the cooling is 60-70 % of it.** $t _ { \mathrm { cool } } = ( s ^ { 2 } / \pi ^ { 2 } \alpha ) \ln [ { \frac { 8 } { \pi ^ { 2 } } } ( T _ { \mathrm { melt } } - T _ { w } ) / ( T _ { e } - T _ { w } ) ]$ , every plastic has $\alpha \approx 0 . 1 \ \mathrm { m m ^ { 2 } / s }$ , and the wall thickness is a **square** on the cycle. Uniform wall, ribs not thickening, and a mould temperature chosen on the drawing.
**The fountain flow writes the part's anisotropy into it.** A frozen skin, an oriented shear layer and a transverse core; a shrinkage of 0.3 % along the flow against 0.9 % across it; a weld line at 20-40 % of the bulk strength with glass in it; and a sink mark wherever the last point to freeze is. **Move the thick section, then move the gate, then argue with the machine.**
**Extrusion is a screw that is three machines and a die that is a pressure drop.** Drag minus pressure flow against $Q \propto \Delta p / \mu$ , an operating point that moves with viscosity, a melt that swells 20-100 % out of the die and must be drawn down to compensate, and a wall shear stress of $0 . 1 \ \mathrm { M P a }$ beyond which the surface fails.
**A thermoset is a race with its own gel point, and it is won or lost on the glass transition.** $\mathrm { d } \alpha / \mathrm { d } t = ( k _ { 1 } + k _ { 2 } \alpha ^ { m } ) ( 1 - \alpha ) ^ { n }$ doubles every $2 0 \ \mathrm { ^ \circ C }$ , gives $5 5 0 \ \mathrm { J / g }$ , and **stops when $T _ { g }$ reaches the cure temperature** — so a $1 2 0 \ \mathrm { ^ \circ C }$ cure can never exceed 77 % and a part cured to a time rather than a state fails hot.
**Composites are made by getting resin inside the tows, and the two flows are a million times apart.** Darcy gives $L \propto { \sqrt { K \Delta p t / \phi \mu } }$ , the inter-tow permeability is $1 0 ^ { - 9 } \ \mathrm { m ^ { 2 } }$ and the intra-tow $1 0 ^ { - 1 5 } \ \mathrm { m ^ { 2 } }$ , so a fast front makes a wet-looking part with dry bundles; and the cure is a soak, a low viscosity and a back-pressure.
**Three defects kill structures: the wrinkle, the delamination and the impact.** A wrinkle can cost a third or more of the compression strength and hardly shows on a scan; a barely visible impact hides a delamination tens of millimetres across and roughly halves the compression strength; and the allowables are quoted hot and wet for a reason.
**The cost of a composite is the cure, not the fibre.** About £20/kg for the fibre, £150-300/kg for the cured autoclave part, labour the largest share at low volume, and — in the illustrative case — a crossover against stamped steel at about 8,000 a year that a cheaper fibre barely moves.
:::

## Further reading

- J. M. Dealy and K. F. Wissbrun, *Melt Rheology and Its Role in Plastics Processing*, Van Nostrand Reinhold, 1990 (reprinted Kluwer, 1999) — the rheology of §1 done properly and readably.
- Z. Tadmor and C. G. Gogos, *Principles of Polymer Processing*, 2nd ed., Wiley, 2006, and C. Rauwendaal, *Polymer Extrusion*, 5th ed., Hanser, 2014 — the screw, the die and the operating-point diagram of §3, with the design rules a processor actually uses.
- P. Kennedy and R. Zheng, *Flow Analysis of Injection Molds*, 2nd ed., Hanser, 2013, and T. A. Osswald, L.-S. Turng and P. J. Gramann (eds.), *Injection Molding Handbook*, 2nd ed., Hanser, 2008 — the filling, packing, cooling and warpage predictions behind every modern tool review.
- S. G. Advani and E. M. Sozer, *Process Modeling in Composites Manufacturing*, 2nd ed., CRC Press, 2010 — Darcy-law impregnation, preform permeability and the infusion of §5.
- F. C. Campbell, *Manufacturing Processes for Advanced Composites*, Elsevier, 2004 — a practical comparison of every process in §5.
- R. M. Jones, *Mechanics of Composite Materials*, 2nd ed., Taylor & Francis, 1999, for the ply book's mechanics; **CMH-17, Composite Materials Handbook** (SAE International), for the allowables, the environmental knockdowns and the damage-tolerance requirements.
- **ISO 1133 (melt flow rate), ISO 11443 (capillary rheometry), ISO 294 (injection moulding of test specimens), ISO 14125 (flexural properties of fibre-reinforced plastics), ASTM D7136 / D7137 (impact damage and compression after impact)** — standards a specification is likely to quote; this lesson teaches the principles behind them and is no substitute for them.
