Repository: c2h2/learn-atlases

# Learn — interactive atlases

Long-form, interactive references for self-study, with an English and Simplified Chinese interface.
Every topic is explained in depth, with figures you can play with. Live at <https://f.g77k.com/a/>.

| | |
|---|---|
| **[Maths Atlas](maths/)** | University mathematics in 18 courses and 141 chapters, every lesson in English and Chinese, from logic and calculus to analysis, algebra, probability, differential equations, topology, geometry and measure theory. Definitions, theorems with proofs, worked examples, 411 interactive figures and 1 395 exercises with full solutions. |
| **[Physics Atlas](physics/)** | University physics in 18 courses and 115 chapters: mechanics, waves and optics, electromagnetism, thermodynamics and statistical physics, quantum mechanics, relativity and astrophysics, with 119 interactive figures and 940 exercises. |
| **[Electrical Engineering Atlas](ee/)** | Electrical and electronic engineering in 22 courses and 182 chapters: circuits, electronics and devices, digital and computer systems, signals and communications, electromagnetics, power and control. The curriculum is mapped out; Circuit Analysis I and the first two chapters of Circuit Analysis II are written, and the other lessons are in preparation. |
| **[Medicine Atlas](medicine/)** | The medical curriculum in 27 courses and 224 chapters, every lesson in English and Chinese, for education only (not medical advice): cells and genes, anatomy and physiology, infection and immunity, pathology and pharmacology, every organ system in health and disease, clinical practice and population health, with 224 interactive figures and 1 808 exercises. |
| **[Chinese Language and Literature Atlas](chinese/)** | 28 courses and 270 chapters for native speakers, at the level of a university degree in Chinese, every chapter written in Chinese with an English version: characters and calligraphy, modern Chinese, classical Chinese, literature from the *Book of Songs* to the present day, literary theory and world literature, and writing and reasoning. 264 interactive figures, 808 self-test questions and 905 exercises with solutions. Written in Chinese first; the site opens in Chinese. |

## Quick start

```sh
git clone https://github.com/c2h2/learn-atlases.git
cd learn-atlases
php -S localhost:8000          # PHP 8.1+ with mbstring
```

Open <http://localhost:8000/>. Each site writes caches to its own `data/cache/` (created on first

# Mechanical & Aerospace Atlas

A detailed, interactive course through university mechanical and aerospace engineering — statics
and dynamics, solid mechanics, thermofluids, materials and manufacturing, design, control and
robotics, and aerospace — in English and Simplified Chinese, on the same engine as
[Maths Atlas](../maths/). Plain PHP, no framework and no database.

**Status: curriculum skeleton.** All 24 courses and 215 chapters are defined, with taglines,
summaries, chapter summaries and prerequisites. Lessons, course overviews, outcomes, history,
references, the timeline, the Chinese course overlays and mechanical and aerospace figures are
still to be written; missing chapters show as "to be written", and the site title says
"skeleton" until `MA_SKELETON` in `inc/bootstrap.php` is set to `false`.

| Year | Courses |
|---|---|
| 1 | Statics, Dynamics, Engineering Graphics, Materials Science |
| 2 | Mechanics of Materials, Thermodynamics, Fluid Mechanics, Mechanisms, Manufacturing, Design Process |
| 3 | Heat Transfer, Vibrations, Machine Design, Solid Mechanics, Control Systems, Mechatronics, Aerodynamics, Propulsion, Flight Mechanics |
| 4 | Finite Element Method, Computational Fluid Dynamics, Energy Systems, Orbital Mechanics, Robotics |

Areas: solid mechanics, dynamics and vibration, thermofluids, materials and manufacturing, design,
control and robotics, and aerospace. Circuits and electronics are taught in the
[Electrical Engineering Atlas](../ee/) and the mathematics in [Maths Atlas](../maths/); lessons
link there instead of repeating them.

## Writing it

- Lessons and course records: `tools/CONTENT_GUIDE.md` (depth targets, units and notation, accuracy
  and safety rules; every lesson is written by hand).
- Figures: `tools/WIDGET_GUIDE.md` (API, conventions, what the 22 catalogued types already cover,
  and the plan for mechanical and aerospace figures such as free-body diagrams, a truss solver,
  beam diagrams, Mohr's circle, linkages, thermodynamic cycles and airfoil pressure distributions).
- Chinese: `tools/TRANSLATION_GUIDE_ZH.md` (markup rules, typography, mathematical and engineering
  terminology).

```sh
bash tools/check.sh [--lang=en|zh] [course …]   # typeset, validate and report depth
tools/build.sh                                  # full build and cache warm-up
node tools/labcheck.js [--lessons] [--zh]       # load figures and report errors
```

`tools/check.php` lists every missing lesson and empty course field as a warning: its output is the
to-do list.

File: mechanical/content/zh/materials-science/course.json
{
 "title": "材料科学",
 "full_title": "材料科学与工程",
 "tagline": "键合与晶体结构、缺陷与扩散、力学性能与强化、相图与热处理、失效、腐蚀与选材",
 "summary": "材料的性能取决于其结构，从原子键与晶体直到晶粒与相。本课程把两者联系起来：晶体结构与缺陷、扩散、力学行为与金属的强化方法、相图与钢的热处理、断裂、疲劳、蠕变与腐蚀、工程材料的各个家族，以及如何为一项设计选择材料。",
 "overview": [
  "材料科学研究材料为什么是它现在的样子，它建立在一个由四项组成的命题之上：性能由结构决定，结构由加工决定，加工由热力学与动力学决定，而热力学与动力学由键合决定。本课程的每一讲都是从两端去读这四项中的某一项。",
  "前三分之一讲原子。**键合**——离子键、共价键、金属键、分子键——一下子就解释了为什么金刚石是已知最硬的固体而石墨是润滑剂，为什么金属导电而陶瓷不导电，为什么聚合物能拉伸而金属不能，以及为什么每一种工程金属的弹性模量都在45到210 GPa之间，而屈服强度却跨越五个数量级：模量是键刚度的性质，强度是缺陷的性质，本课程的整个中段就是讲这两者的差别。**结构**——十四种布拉维点阵简化为真正要紧的三种、致密度、间隙位置、衍射条件——提供几何，而X射线衍射提供证明；这种证明值得拥有，因为否则就得相信一块铁在20 °C和900 °C时是同一种东西，而事实并非如此。**缺陷**才是要点：完美晶体是数学家的对象，每一种值得拥有的力学性能都来自空位、置换与间隙溶质原子、位错和晶界——也来自这四者都会移动这一事实，这就是扩散，也正是热处理所操纵的东西。",
  "课程的中段是力学在其变成冶金学的那个尺度上的样子。弹性变形是原子间势的斜率；塑性变形是位错的运动，而且仅仅是位错的运动，这就是完美点阵的理论切变强度是实际铁的屈服强度一千倍的原因，也是工程中每一种强化机制——固溶强化、细晶强化、沉淀强化、加工硬化——都是阻止位错的手段、都可以写成与某个缺陷间距的负幂次成正比的应力的原因。**相图**告诉你平衡时什么是稳定的，杠杆定律和共晶就是显微组织的算术；**转变图**告诉你不等待时实际得到什么，等温转变曲线、马氏体开始温度和连续冷却转变图，就是同一奥氏体从同一温度出发，钢既可以水淬成硬的亚稳组织、也可以随炉冷却成软的平衡组织的原因。**铁碳相图和TTT图是工程史上使用最多的两张图，而一百年的合金设计都没有证明其中任何一张是错的，这是对这门学科最有力的支持。**",
  "最后三分之一是工程师的那一端。**失效**分三种方式讨论：断裂，格里菲思（Griffith）的能量论证和欧文（Irwin）的应力强度因子把裂纹长度变成设计变量，使人可以说出一个惊人的命题——结构可以按裂纹长度而不是按应力来设计得安全；疲劳，S–N曲线、巴斯坎（Basquin）关系和科芬-曼森（Coffin–Manson）关系以及介于其间的帕里斯（Paris）定律，解释了那百分之九十始于远低于屈服的应力的机械失效；以及蠕变，扩散在其中成为一种变形机制，阿伦尼乌斯因子不再是修正而成了答案本身。**材料家族**接着按阿什比（Ashby）的前提考察八大类——金属、陶瓷、玻璃、聚合物、弹性体、复合材料、泡沫和杂化材料——即区分它们的不是它们由什么构成，而是它们占据了刚度、强度、密度和成本的哪一种组合。**腐蚀**是电化学，它是世界上钢材最大的单一消耗者。而**选材**是这一切的目的：性能图、性能指数，以及在翻开产品目录之前先写下约束和目标的纪律——因为“这个零件该用什么材料？”的答案从来不是一种材料，而是一个公式和一个排序。"
 ],
 "outcomes": [
  "按键合——离子键、共价键、金属键、分子键——对材料分类，由键型和键能预测它是否刚硬、脆、导电、有延性或透明，并由原子间势估算弹性模量",
  "描述面心立方、体心立方和密排六方结构，计算配位数、致密度、线密度与面密度以及半径比，并解释为什么致密度是0.74而不是1",
  "把布拉格条件应用于衍射花样，标定立方金属的衍射峰，由峰位确定点阵常数和晶体结构，并解释系统消光",
  "识别实际材料中的点缺陷、线缺陷、面缺陷和体缺陷，写出平衡空位浓度和扩散系数的阿伦尼乌斯表达式，并对稳态扩散通量和非稳态渗碳或掺杂处理求解菲克第一和第二定律",
  "表述并应用霍尔-佩奇（Hall–Petch）、泰勒（Taylor）、固溶强化与沉淀强化关系，对给定取向计算临界分切应力和施密特因子，并解释为什么每种机制贡献的项都与某个缺陷间距的负幂次成正比",
  "读二元相图：识别各相，运用杠杆定律和连接线，追踪平衡与非平衡冷却路径，辨认共晶、包晶、共析和偏晶，并说明各自在显微镜下的样子",
  "利用等温转变图和连续冷却转变图，由给定冷却路径预测钢的显微组织和硬度，计算马氏体开始与终了温度，并解释淬透性与硬度的区别",
  "计算贯穿裂纹、边缘裂纹和表面裂纹几何的应力强度因子，应用断裂韧度和临界裂纹长度判据，并用帕里斯定律预测两个裂纹长度之间的疲劳寿命",
  "绘制并解读S–N图，应用巴斯坎、古德曼和科芬-曼森关系以及迈因纳（Miner）累积和，并解释疲劳极限、$10^{7}$次循环下的疲劳强度和应力比的含义",
  "把需求转化为约束和目标、推导性能指数、读取性能图，从而为给定工况选择材料，并说明筛选步骤、排序步骤以及任何图都无法排序的属性"
 ],
 "chapters": [
  {
   "title": "原子键合与晶体结构",
   "summary": "固体中的键合、晶胞与晶系、米勒指数，以及晶体的密度与堆垛。"
  },
  {
   "title": "缺陷与扩散",
   "summary": "点缺陷、线缺陷和面缺陷，晶界与显微组织，以及按菲克定律的扩散。"
  },
  {
   "title": "力学性能",
   "summary": "拉伸试验、弹性与塑性变形、延性、韧性与硬度，以及实测性能的分散性。"
  },
  {
   "title": "位错与强化",
   "summary": "滑移与位错运动，以及细晶强化、固溶强化、应变硬化和沉淀强化。"
  },
  {
   "title": "相图",
   "summary": "二元相图、杠杆定律、共晶与共析体系，以及铁碳相图。"
  },
  {
   "title": "相变与热处理",
   "summary": "形核与长大、等温转变图与连续冷却转变图、马氏体，以及钢的热处理。"
  },
  {
   "title": "断裂、疲劳与蠕变",
   "summary": "韧性断裂与脆性断裂、断裂韧度、循环载荷下的疲劳以及高温下的蠕变。"
  },
  {
   "title": "陶瓷、聚合物与复合材料",
   "summary": "陶瓷、玻璃、聚合物和纤维复合材料的结构与性能，并与金属相比较。"
  },
  {
   "title": "腐蚀与劣化",
   "summary": "电化学腐蚀及其形式、高温氧化、聚合物的劣化，以及相应的防护。"
  },
  {
   "title": "选材",
   "summary": "材料性能图、性能指数，以及按强度、刚度、成本和可持续性选择材料。"
  }
 ],
 "history": [
  {
   "title": "索比（Sorby）把钢放到显微镜下",
   "detail": "谢菲尔德的亨利·克利夫顿·索比（Henry Clifton Sorby）家境富裕、不以职业为生，此前已把显微镜用于岩石薄片；1863年他把显微镜转向钢铁：把截面抛光、用稀酸浸蚀，在反射光下观察，并于1864年向英国科学促进会报告，钢的组织可以被看到并记录下来。1880年代他描述了钢中的“珍珠状组分”，即后来称为珠光体的层片状混合物。**索比的方法至今仍是那个方法：切割、镶嵌、磨、抛、浸蚀、观察。他的发现至今仍是要点：金属的行为取决于其中能看到的东西，而其中能看到的东西记录了它所经历的一切。每一份热处理规范、每一次失效分析和焊缝检验，都是索比的方法加上更好的光学。**"
  },
  {
   "title": "罗伯茨-奥斯汀（Roberts-Austen）与铁碳相图",
   "detail": "皇家矿业学院冶金学教授威廉·钱德勒·罗伯茨-奥斯汀（William Chandler Roberts-Austen）以勒夏特列（Le Chatelier）的铂热电偶为核心制作了自记式高温计，为英国机械工程师学会的合金研究委员会记录了已知成分的铁碳合金的冷却曲线，读出相变释放潜热时的停顿温度。他1897年和1899年的相图建立在奥斯蒙（Floris Osmond）发现的铁的同素异构转变之上，1900年由巴克赫伊斯·罗泽博姆（Hendrik Willem Bakhuis Roozeboom）运用相律整理成热力学上自洽的形式。**它是工程中使用最多的图之一。每一种钢——每一个车身、钢轨、曲轴、轴承、螺栓、船板和压力容器——都是由该图上的一个成分和穿过它的一条冷却路径来规定的。**"
  },
  {
   "title": "维尔姆（Wilm）与等待中出现的强度",
   "detail": "在柏林附近新巴贝尔斯贝格一所政府研究机构工作的阿尔弗雷德·维尔姆（Alfred Wilm）于1906年发现，含几个百分点铜和少量镁的铝合金从高温淬火后，会在室温下持续硬化好几天。迪伦的迪伦金属厂（Dürener Metallwerke）取得许可，自1909年起以杜拉铝（Duralumin）之名生产这种合金；第一次世界大战期间它被用于齐柏林飞艇的骨架，并通过其后继合金一直用于金属飞机。**时效硬化是本课程一再回到的机制：保持在固溶线以下的过饱和固溶体析出弥散的细小沉淀相，阻碍位错，障碍间距越小，所得强度越高。每一种高强度铝合金、每一种马氏体时效钢、每一片镍基高温合金涡轮叶片和每一个铍青铜弹簧都依赖于它。**"
  },
  {
   "title": "布拉格父子与金属是晶体的证明",
   "detail": "1912年劳厄（Max von Laue）证明X射线会被晶体衍射；同年11月，二十二岁的威廉·劳伦斯·布拉格（William Lawrence Bragg）向剑桥哲学学会提出了X射线从一组晶面反射的条件$n\\lambda = 2 d \\sin\\theta$。他的父亲威廉·亨利·布拉格（William Henry Bragg）制造了运用这一条件的X射线谱仪，1913年父子二人测定了氯化钠和金刚石的结构；几年之内这一方法就被用于金属，证明金属是由许多小晶体组成的集合体，每个小晶体都是规则的点阵，各自的取向与相邻晶粒不同。**点阵是模量为材料常数的原因；晶界则是屈服强度不是常数的部分原因。这一区别组织了本课程中段的全部内容。**"
  },
  {
   "title": "格里菲思（Griffith）与玻璃为什么弱",
   "detail": "在法恩伯勒皇家飞机制造厂工作的艾伦·阿诺德·格里菲思（Alan Arnold Griffith）于1921年在《英国皇家学会哲学汇刊》上发表了关于固体破裂与流动现象的论文，解释了玻璃的抗拉强度为什么远低于其化学键的理论强度。玻璃中含有裂纹，尖锐裂纹尖端的应力是外加应力的许多倍，而当裂纹扩展释放的弹性能超过它所产生的表面能时，裂纹就会扩展——由此得出与裂纹长度平方根成反比的断裂应力。**格里菲思的理论在四分之一个世纪里基本被忽视。1940年代后期，奥罗万（Egon Orowan）和欧文（George Irwin）加入裂纹尖端所做的塑性功，把它推广到金属；1950年代，在海军研究实验室工作的欧文又用应力强度因子重新表述了它——这些工作是由第二次世界大战中焊接船舶的脆性断裂所推动的。从一篇关于玻璃的论文到每一部适航规章中的断裂力学要求，这条链是一个科学思想变成设计方法的最清楚的例子之一。**"
  },
  {
   "title": "位错，一年之内三次被提出",
   "detail": "1934年，泰勒（Geoffrey Ingram Taylor）在《英国皇家学会会刊》上，奥罗万（Egon Orowan）和波兰尼（Michael Polanyi）在《物理学杂志》（*Zeitschrift für Physik*）上分别发表论文，各自独立地提出：晶体中的塑性流动是一种线缺陷的运动——多余半原子面的边缘，它每次只需断开一排键就能在点阵中移动，因而所需应力远小于整个晶面一次滑过所需的应力。位错直到1950年代才被直接观察到，透射电子显微镜证实了这一思想。**位错是本课程必须讲缺陷而不是讲完美晶体的原因。工程中的每一种强化机制都是阻碍位错的一种方式，每一种幂律蠕变机制都是让位错越过障碍的一种方式，而许多疲劳裂纹都始于滑移集中在表面驻留滑移带的地方。**"
  },
  {
   "title": "霍尔与佩奇（Hall and Petch）与晶界的强度",
   "detail": "研究低碳钢屈服点的霍尔（E. O. Hall）于1951年、研究铁的解理强度的佩奇（N. J. Petch）于1953年分别证明：多晶金属的屈服强度随晶粒直径平方根的倒数线性增加。这一关系从粗大的退火晶粒一直成立到几十纳米的晶粒尺寸，再小就失效；其物理基础——塞积在晶界前的位错必须在塞积前端积累足够的应力，才能开动相邻晶粒中的位错源——由科特雷尔（Cottrell）、李（Li）等人发展。**其工程后果是：细晶强化是唯一同时提高韧性的强化机制，这就是钢材规范都有晶粒度要求、正火、控轧和微合金化都致力于使晶粒细小的原因。**"
  },
  {
   "title": "阿什比（Ashby）与材料性能图",
   "detail": "迈克尔·阿什比（Michael Ashby）曾在剑桥与弗罗斯特（Harold Frost）一起建立金属与陶瓷的变形机制图，1980年代他转向另一个问题：面对数以万计的工程材料，设计师如何把它们缩小到一个短名单？答案发表于1989年的《金属学报》（*Acta Metallurgica*）和1992年的著作《机械设计中的材料选择》（*Materials Selection in Mechanical Design*），那就是性能图——对数模量对对数密度、对数强度对对数韧性等等，坐标轴的选取使性能指数成为一族平行直线——以及在选择任何东西之前先把需求写成约束和目标的纪律。**它的真正内容在于：选材问题有一个公式，这个公式可以从一年级学生所解的同样的梁方程用几行推导出来，而它给出的排序对性能数据的分散性是稳健的。**"
  }
 ],
 "references": [
  {
   "note": "最通行的材料科学入门教材（*Materials Science and Engineering: An Introduction*，Callister 与 Rethwisch 著，Wiley，2023年第11版）：覆盖面广，例题与习题丰富。"
  },
  {
   "note": "力学冶金的经典著作（*Mechanical Metallurgy*，Dieter 著，McGraw-Hill，1988年SI版）：塑性、断裂、疲劳与蠕变的系统处理。"
  },
  {
   "note": "材料力学行为的教科书（*Mechanical Behavior of Materials*，Courtney 著，Waveland Press，2005年第2版）：把微观机制与宏观性能联系起来。"
  },
  {
   "note": "相变的标准教材（*Phase Transformations in Metals and Alloys*，Porter、Easterling 与 Sherif 著，CRC Press，2009年第3版）：形核、长大与扩散型和非扩散型相变。"
  },
  {
   "note": "位错理论的经典入门（*Introduction to Dislocations*，Hull 与 Bacon 著，Butterworth-Heinemann，2011年第5版）。"
  },
  {
   "note": "疲劳的权威专著（*Fatigue of Materials*，Suresh 著，Cambridge University Press，1998年第2版）：从循环变形到裂纹扩展。"
  },
  {
   "note": "以性能和应用为线索的材料入门（*Engineering Materials 1: An Introduction to Properties, Applications and Design*，Jones 与 Ashby 著，Butterworth-Heinemann，2019年第5版）。"
  },
  {
   "note": "腐蚀的综合手册（*Uhlig's Corrosion Handbook*，Revie 编，Wiley，2011年第3版）。"
  }
 ]
}
