Repository: c2h2/learn-atlases

# Learn — interactive atlases

Long-form, interactive references for self-study, with an English and Simplified Chinese interface.
Every topic is explained in depth, with figures you can play with. Live at <https://f.g77k.com/a/>.

| | |
|---|---|
| **[Maths Atlas](maths/)** | University mathematics in 18 courses and 141 chapters, every lesson in English and Chinese, from logic and calculus to analysis, algebra, probability, differential equations, topology, geometry and measure theory. Definitions, theorems with proofs, worked examples, 411 interactive figures and 1 395 exercises with full solutions. |
| **[Physics Atlas](physics/)** | University physics in 18 courses and 115 chapters: mechanics, waves and optics, electromagnetism, thermodynamics and statistical physics, quantum mechanics, relativity and astrophysics, with 119 interactive figures and 940 exercises. |
| **[Electrical Engineering Atlas](ee/)** | Electrical and electronic engineering in 22 courses and 182 chapters: circuits, electronics and devices, digital and computer systems, signals and communications, electromagnetics, power and control. The curriculum is mapped out; Circuit Analysis I and the first two chapters of Circuit Analysis II are written, and the other lessons are in preparation. |
| **[Medicine Atlas](medicine/)** | The medical curriculum in 27 courses and 224 chapters, every lesson in English and Chinese, for education only (not medical advice): cells and genes, anatomy and physiology, infection and immunity, pathology and pharmacology, every organ system in health and disease, clinical practice and population health, with 224 interactive figures and 1 808 exercises. |
| **[Chinese Language and Literature Atlas](chinese/)** | 28 courses and 270 chapters for native speakers, at the level of a university degree in Chinese, every chapter written in Chinese with an English version: characters and calligraphy, modern Chinese, classical Chinese, literature from the *Book of Songs* to the present day, literary theory and world literature, and writing and reasoning. 264 interactive figures, 808 self-test questions and 905 exercises with solutions. Written in Chinese first; the site opens in Chinese. |

## Quick start

```sh
git clone https://github.com/c2h2/learn-atlases.git
cd learn-atlases
php -S localhost:8000          # PHP 8.1+ with mbstring
```

Open <http://localhost:8000/>. Each site writes caches to its own `data/cache/` (created on first

# Mechanical & Aerospace Atlas

A detailed, interactive course through university mechanical and aerospace engineering — statics
and dynamics, solid mechanics, thermofluids, materials and manufacturing, design, control and
robotics, and aerospace — in English and Simplified Chinese, on the same engine as
[Maths Atlas](../maths/). Plain PHP, no framework and no database.

**Status: curriculum skeleton.** All 24 courses and 215 chapters are defined, with taglines,
summaries, chapter summaries and prerequisites. Lessons, course overviews, outcomes, history,
references, the timeline, the Chinese course overlays and mechanical and aerospace figures are
still to be written; missing chapters show as "to be written", and the site title says
"skeleton" until `MA_SKELETON` in `inc/bootstrap.php` is set to `false`.

| Year | Courses |
|---|---|
| 1 | Statics, Dynamics, Engineering Graphics, Materials Science |
| 2 | Mechanics of Materials, Thermodynamics, Fluid Mechanics, Mechanisms, Manufacturing, Design Process |
| 3 | Heat Transfer, Vibrations, Machine Design, Solid Mechanics, Control Systems, Mechatronics, Aerodynamics, Propulsion, Flight Mechanics |
| 4 | Finite Element Method, Computational Fluid Dynamics, Energy Systems, Orbital Mechanics, Robotics |

Areas: solid mechanics, dynamics and vibration, thermofluids, materials and manufacturing, design,
control and robotics, and aerospace. Circuits and electronics are taught in the
[Electrical Engineering Atlas](../ee/) and the mathematics in [Maths Atlas](../maths/); lessons
link there instead of repeating them.

## Writing it

- Lessons and course records: `tools/CONTENT_GUIDE.md` (depth targets, units and notation, accuracy
  and safety rules; every lesson is written by hand).
- Figures: `tools/WIDGET_GUIDE.md` (API, conventions, what the 22 catalogued types already cover,
  and the plan for mechanical and aerospace figures such as free-body diagrams, a truss solver,
  beam diagrams, Mohr's circle, linkages, thermodynamic cycles and airfoil pressure distributions).
- Chinese: `tools/TRANSLATION_GUIDE_ZH.md` (markup rules, typography, mathematical and engineering
  terminology).

```sh
bash tools/check.sh [--lang=en|zh] [course …]   # typeset, validate and report depth
tools/build.sh                                  # full build and cache warm-up
node tools/labcheck.js [--lessons] [--zh]       # load figures and report errors
```

`tools/check.php` lists every missing lesson and empty course field as a warning: its output is the
to-do list.

File: mechanical/content/zh/materials-science/bonding-structure.md
每一种工程材料的每一种性质，都是同一件事的结果：能量随原子间距变化的那条曲线的形状。势阱有多深，决定了熔点和汽化热。势阱底部弯曲得有多陡，决定了弹性模量，此外没有任何别的东西能决定它——合金化不能，热处理不能，加工硬化也不能，这就是为什么价值千亿英镑的炼钢工业无法使铁比铁更刚的原因。势阱有多不对称，决定了材料受热时膨胀多少；而一个势阱对称的材料会有零热膨胀，对望远镜镜坯的制造者来说会价值连城。而当原子被拉过它们的近邻时势阱如何表现，则决定了材料是屈服还是断裂。

本课为由此得出的两族事实给出这个论证的数值：四类原子键及其强度，以及原子堆垛成晶体的方式。此后的一切——[[materials-science/defects-diffusion]]中的缺陷、[[materials-science/dislocations-strengthening]]中的位错、[[materials-science/phase-diagrams]]中的相图——讲的都是这里所示的理想堆垛如何不完美，以及这种不完美带来了多少好处。

::: warning 刚度是唯一无法改善的性能
弹性模量是$\left. r_0 \, \mathrm{d}^{2} U / \mathrm{d} r^{2} \right|_{r_0}$，是键本身的属性。没有任何热处理、没有合金化添加、没有多少冷加工、设计良好的层合板中任何纤维取向、没有任何制造工艺能把它改变百分之几以上，因为它们全都作用于缺陷，没有一个作用于键。钢是$200\ \mathrm{GPa}$；有史以来最强的马氏体时效钢是$195$；最便宜的软钢是$207$。两个推论值得明白说出，因为学生们总抱着别的希望。**更刚的零件靠多用材料或更好的截面形状做到，绝不靠更好的金属**——在同一类材料之内。而**更强的零件靠更差的晶体做到**：[[materials-science/dislocations-strengthening]]中的每一种强化机制都靠阻碍位错运动起作用，也就是靠引入缺陷，也就是使金属更脆、裂纹尖端的抗疲劳性能更差、离其相图预测的平衡更远。刚度是键的属性，是固定的；强度是缺陷的属性，是可以谈判的。整个选材学就是这场谈判。
:::

## 键合

::: definition 四类键及其数值 {#def-bonds}
**离子键**——电子转移，无方向性，闭壳层离子之间的库仑吸引$U \propto - q_1 q_2 / \left( 4 \pi \epsilon_0 r \right)$。带隙大，对可见光透明，脆，绝缘，熔点高。典型：$\mathrm{NaCl}$、$\mathrm{MgO}$、$\mathrm{Al_2 O_3}$。
**共价键（网络）**——电子共享，**有方向性**，由轨道杂化支配。最硬最刚，热膨胀最低，半导体性或绝缘性，而且——因为方向性禁止位错滑移——在任何温度下都是脆的。典型：金刚石、$\mathrm{Si}$、$\mathrm{SiC}$、$\mathrm{Si_3 N_4}$、石英。
**金属键**——正离子实晶格中的离域电子气；无方向性，密堆，有延性，导电导热，不透明。典型：一切金属及其合金。
**分子键（二次键）**——分立分子由比主键弱一到两个数量级的偶极-偶极力、氢键或范德华（色散）力结合在一起。聚合物的强度来自共价主链，而它的**柔软与低玻璃化转变则来自链间的二次键**，这就是为什么聚乙烯在室温下蠕变而金刚石不蠕变。
键能为：共价键和离子键$600\text{–}1000\ \mathrm{kJ / mol}$，金属键$100\text{–}400$，氢键$1\text{–}40$，范德华力$0.1\text{–}5$，熔点与之亦步亦趋：碳在$3640\ {}^{\circ}\mathrm{C}$升华，钨在$3422$熔化，铁在$1538$，铝在$660$，钠在$98$，氩在$- 189\ {}^{\circ}\mathrm{C}$。
:::

::: definition 键能曲线及其决定的东西 {#def-curve}
对势写成伦纳德-琼斯（Lennard-Jones）形式
$$
U (r ) = - \frac{A}{r^{m}} + \frac{B}{r^{n}}, \qquad m = 1 \ \text{或} \ 6, \quad n = 9 \ \text{至} \ 12,
$$
在$r = r_0$处有深度为$E_0$的极小值。三个性质可由求导得出：
$$
E_{\mathrm{melt}} \propto E_0 , \qquad
\alpha_{\mathrm{thermal}} \propto \frac{1}{\mathrm{d}^{3} U / \mathrm{d} r^{3}} \ \text{（不对称性）}, \qquad
E_{\mathrm{modulus}} = \frac{1}{r_0} \left. \frac{\mathrm{d}^{2} U}{\mathrm{d} r^{2}} \right|_{r_0} .
$$
模量是一个**曲率**，熔点是一个**深度**，膨胀系数是一个**不对称性**——这就是它们相关松散、并且可以被刻意解耦的原因。因瓦合金$\mathrm{Fe} - 36\ \%\mathrm{Ni}$的键是正常的而膨胀近乎为零，因为一个磁有序转变提供了抵消晶格自身膨胀的收缩；少数工程合金达到$\alpha \approx 0$，其价格每公斤贵得惊人。
:::

::: widget plot
f: pow(1/x,12) - 2*pow(1/x,6); pow(1-exp(-6*(x-1)),2) - 1
x: 0.85, 1.75
y: -1.4, 2.5
labels: Lennard-Jones; Morse
caption: 两个对势，归一化到相同的势阱深度和位于$r / r_0 = 1$的相同极小值。两者都强烈不对称——排斥壁陡而吸引尾缓——而这种不对称就是热膨胀。莫尔斯（Morse）形式对方向性键更接近实际，它更加不对称，其解离是渐进的。任一势阱底部的曲率就是弹性模量，它是曲线一小段区域上的局域性质，这就是为什么在$10^{- 3}$应变下测得的性质对支配断裂的长尾一无所知。
:::

::: example 模量、熔点与不对称性 {#ex-curve-numbers}
金刚石、铁、铝和聚乙烯的模量分别为$1050$、$207$、$69$和$0.8\ \mathrm{GPa}$，熔化或软化点分别为$3550$、$1538$、$660$和$130\ {}^{\circ}\mathrm{C}$。证明这两个性质跟随键型，而不跟随密度或原子质量。
::: solution
**排序就是键。**金刚石是网络共价键，每摩尔原子的原子化焓为$717\ \mathrm{kJ}$——是碳-碳键能$346\ \mathrm{kJ / mol}$的两倍，因为每个原子拥有四个半键；铁是金属键，$3d$带部分填充，为$416\ \mathrm{kJ / mol}$；铝是金属键，自由电子键为$326\ \mathrm{kJ / mol}$；聚乙烯有$346\ \mathrm{kJ / mol}$的碳-碳主链，但软化靠的是$5\ \mathrm{kJ / mol}$的**链间范德华**力，这就是它在$130\ {}^{\circ}\mathrm{C}$而不是在$4000$软化的原因。
**密度不是原因。**铅比铝重，模量只有铝的五分之一；镁比钢轻，每千克的刚度却比钢高。正确的比较是**单位密度的模量**，对共价固体而言它是无可匹敌的：
$$
\frac{E}{\rho}: \quad \text{金刚石} \ 299, \quad \mathrm{B_4 C} \ 179, \quad \mathrm{Be} \ 155, \quad \mathrm{SiC} \ 132, \quad \text{钢、铝、钛} \ 26 \ \left[ \mathrm{GN\, m\, kg^{- 1}} \right] .
$$
**不对称性表现为膨胀。**室温下$\alpha$对金刚石为$1 \times 10^{- 6}\ \mathrm{K^{- 1}}$，铁$12$，铝$23$，铅$29$，聚乙烯$200$，单位均为$10^{- 6}\ \mathrm{K^{- 1}}$——两百倍的跨度同时跟随势阱的不对称性和势阱深度，并使金刚石成为大功率电子器件的首选衬底，因为热量必须有个去处，而器件不能移动。

**校核。**一个有用的标度关系：$E \approx 6 E_0 / \left( \pi N_A r_0 a^{2} \right)$，其中$a$为原子间距；对$r_0 = 0.154\ \mathrm{nm}$的金刚石给出数量级$10^{3}\ \mathrm{GPa}$，对链间距$0.4\ \mathrm{nm}$、$5\ \mathrm{kJ / mol}$的聚乙烯给出$10^{0}\ \mathrm{GPa}$ $\checkmark$

**合理性检验。**这个论证被一贯误用的地方，是指望一种新合金会比旧合金更刚。合金化金属所能达到的最大模量变化约为百分之十——钨使某些钢的模量从$200$提高到$210\ \mathrm{GPa}$，而同样的钨的价格是铁的三十倍。当刚度是约束条件时，答案是几何形状、另一个晶体族，或者纤维复合材料——其中刚性相沿纤维承力，聚合物基体只做把纤维隔开这一件事。
:::
:::

## 晶体结构

::: definition 三种常见金属及其账目 {#def-structures}
边长为$a$的立方晶胞，原子半径为$R$，沿最密方向相互接触：

| 结构 | 接触方向 | 用$R$表示的$a$ | 每晶胞原子数 | 配位数 | 致密度 |
|---|---|---|---|---|---|
| 简单立方 | $\left\langle 100\right\rangle$ | $2 R$ | $1$ | $6$ | $0.52$ |
| 体心立方，BCC | $\left\langle 111\right\rangle$ | $4 R / \sqrt{3}$ | $2$ | $8$ | $0.68$ |
| 面心立方，FCC | $\left\langle 110\right\rangle$ | $2 \sqrt{2} R$ | $4$ | $12$ | $0.74$ |
| 密排六方，HCP | $\left\langle 11\bar{2} 0\right\rangle$ | $a = 2 R,\ c / a = 1.633$ | $6$ | $12$ | $0.74$ |

密度由下式得出
$$
\rho = \frac{n A}{N_A V_c},
$$
其中体积为$V_c$的晶胞中有$n$个摩尔质量为$A$的原子。如此算出的**理论密度**超过真实多晶体的实测密度，超出部分即孔隙率——变形加工金属中通常不到百分之一，烧结金属中为百分之十——这个差值本身就是孔隙率的一种无损度量。
:::

::: definition 同素异构、多晶型及与它们相伴的结构 {#def-allotropy}
大多数工程元素和一切陶瓷在不同温度和压力下采取不同结构，而转变是一级相变，伴有潜热、滞后和体积变化。
**铁**：BCC $\alpha$至$912\ {}^{\circ}\mathrm{C}$，FCC $\gamma$至$1394$，BCC $\delta$至熔化。加热时$\alpha \rightarrow \gamma$转变使金属**收缩**约百分之一，因为致密度从$0.68$升到$0.74$；冷却时则膨胀，钢铁工业中每一次热处理变形和每一次淬火裂纹都源自那百分之一。
**钛**：HCP $\alpha$至$882\ {}^{\circ}\mathrm{C}$，随后是BCC $\beta$。$\beta$相是可以固溶时效的相，这就是每种钛合金都以其在室温保留的相命名的原因。
**碳**：常压下为石墨，$\rho = 2.26$；高压下为金刚石，$\rho = 3.51$。百分之五十的密度差，就是金刚石对顶砧能达到兆巴的原因，也是铸铁中的石墨夹杂使铸件在凝固时膨胀、从而能按紧密公差铸出的原因。
**氧化锆**：单斜在$1170\ {}^{\circ}\mathrm{C}$变为四方，伴随百分之四的体积变化，会把纯氧化锆耐火材料裂成粉末；添加百分之八的氧化钇能把立方结构保留到室温，得到用于牙冠和热障涂层的相变增韧陶瓷。
:::

::: example 铜及铁两相的理论密度 {#ex-density}
铜是FCC，$a = 0.3615\ \mathrm{nm}$，$A = 63.546$。铁在室温是BCC，$a = 0.2866\ \mathrm{nm}$；在$912\ {}^{\circ}\mathrm{C}$是FCC，$a = 0.3663\ \mathrm{nm}$；$A = 55.845$。计算各自的密度和每个原子的体积。
::: solution
**铜。**每晶胞四个原子：
$$
\rho_\mathrm{Cu} = \frac{4 \times 63.546}{6.022 \times 10^{23} \times \left( 3.615 \times 10^{- 8} \right)^{3}}
= \frac{254.2}{28.45} = 8.93\ \mathrm{g / cm^{3}} .
$$
**$\alpha$-铁。**每晶胞两个原子：
$$
\rho_\alpha = \frac{2 \times 55.845}{6.022 \times 10^{23} \times \left( 2.866 \times 10^{- 8} \right)^{3}} = 7.88\ \mathrm{g / cm^{3}} .
$$
**$\gamma$-铁。**每晶胞四个原子：
$$
\rho_\gamma = 7.55\ \mathrm{g / cm^{3}} \quad \text{在} \ 912\ {}^{\circ}\mathrm{C} .
$$
**每个原子的体积。**$V_\alpha = a^{3} / 2 = 0.01177\ \mathrm{nm^{3}}$，$V_\gamma = a^{3} / 4 = 0.01229\ \mathrm{nm^{3}}$，相差$4.4\ \%$——但$\gamma$值是在$912\ {}^{\circ}\mathrm{C}$测得的，包含约$4\ \%$的热膨胀，所以两种结构在转变温度下占据的体积几乎相同，真正的转变应变是剩余的那百分之一。

**校核。**各结构隐含的原子半径：铜$R = a / \left( 2 \sqrt{2} \right) = 0.1278\ \mathrm{nm}$，$\alpha$-铁$R = a \sqrt{3} / 4 = 0.1241\ \mathrm{nm}$，$\gamma$-铁$R = a / \left( 2 \sqrt{2} \right) = 0.1295\ \mathrm{nm}$。半径不是常数——在更密堆的结构中大$4\ \%$，这就是每张离子半径表都载有的配位数半径修正，而这种一年级计算会把它忽略掉。$\checkmark$

**合理性检验。**电解铜的实测密度为$8.89$，理论值为$8.93$，亏缺$0.5\ \%$，那是晶界体积和淬火空位。在烧结件中，同样的计算直接给出相对密度，而一个标称“百分之九十理论密度”的烧结轴承有百分之十的孔隙可以储油——这正是把它做成这样的目的。
:::
:::

## 方向、晶面与衍射

::: definition 密勒指数、面密度与滑移系 {#def-miller}
晶面用其在晶胞棱上截距的倒数定标，通分化为整数，记作$\left( hkl \right)$；方向是晶格坐标中的向量，记作$\left[ uvw \right]$；晶面族或晶向族记作$\left\{ hkl \right\}$或$\left\langle uvw \right\rangle$。对立方晶胞，面间距为
$$
d_{hkl} = \frac{a}{\sqrt{h^{2} + k^{2} + l^{2}}} ,
$$
而方向$\left[ uvw \right]$垂直于晶面$\left( uvw \right)$**只在立方晶系中成立**——六方指数使用四指数密勒-布拉维（Miller-Bravais）标号$\left( hkil \right)$且$i = - \left( h + k \right)$，恰恰是因为三指数标号掩盖了对称性。
**塑性滑移发生在最密排面沿最密排方向**，因为这个组合的位错核心最宽、派-纳应力最低。滑移系数目决定延性：
$$
\begin{array}{l l l l}
\text{FCC} & \left\{ 111 \right\} \left\langle 110\right\rangle & 4 \times 3 & = 12 \ \text{个系，延性极好} \\
\text{BCC} & \left\{ 110 \right\} \left\langle 111\right\rangle + \left\{ 112 \right\} + \left\{ 123 \right\} & \text{多个} & \text{有延性但强烈依赖温度} \\
\text{HCP} & \left\{ 0001 \right\} \left\langle 11\bar{2} 0\right\rangle & 1 \times 3 & = 3 \ \text{个系，除非} \ c / a \ne 1.633 \ \text{否则脆}
\end{array}
$$
**冯·米塞斯（von Mises）判据**要求多晶体在不张开晶界的前提下发生任意塑性应变需要五个独立滑移系；FCC和BCC有十二个以上，HCP至多三个，就是这一个数字说明了为什么镁和锌的多晶体在室温是脆的，为什么具有棱柱面和锥面滑移系的钛不是，以及为什么轧制板中的六方织构给出各向异性的拉深行为。
:::

::: definition 衍射与消光规律 {#def-diffraction}
布拉格（Bragg）定律
$$
n \lambda = 2 d_{hkl} \sin \theta ,
$$
取$\lambda_{\mathrm{Cu}\, K \alpha} = 0.15406\ \mathrm{nm}$，给出衍射仪的峰位，而**结构因子**决定哪些衍射存在：
$$
\begin{array}{l l}
\text{FCC} & hkl \ \text{全奇或全偶} \\
\text{BCC} & h + k + l \ \text{为偶} \\
\text{HCP} & - h + k + l \ \text{对前两指数晶面族为偶} .
\end{array}
$$
其结果是：FCC花样前三个峰来自$\left( 111 \right), \left( 200 \right), \left( 220 \right)$，BCC花样前三个峰来自$\left( 110 \right), \left( 200 \right), \left( 211 \right)$，而**半角正弦平方的比值**在不知道点阵常数的情况下就能识别结构：
$$
\frac{\sin^{2} \theta_2}{\sin^{2} \theta_1} = \frac{h_2^{2} + k_2^{2} + l_2^{2}}{h_1^{2} + k_1^{2} + l_1^{2}} .
$$
对FCC，$h^2 + k^2 + l^2$的序列是$3, 4, 8, 11, 12, 16, \ldots$；对BCC是$2, 4, 6, 8, 10, 12, \ldots$；对简单立方晶胞是$1, 2, 3, 4, 5, 6, 8, \ldots$三个序列在首项上互不相交，三个峰之后标定就是唯一的。没有立方晶格给出$7$或$15$，因为没有三个整数平方和等于形如$4^{m} \left( 8 n + 7 \right)$的数，而一个标定不上的峰是第二相，不是规律的错误。
:::

::: example 由衍射花样识别结构 {#ex-diffraction}
一种未知金属在铜辐射下给出X射线峰$2 \theta = 43.32^{\circ}$、$50.45^{\circ}$、$74.13^{\circ}$、$89.94^{\circ}$和$95.15^{\circ}$。识别其结构、点阵常数和元素。
::: solution
**比值检验。**由$\sin^{2} \theta$正比于$h^2 + k^2 + l^2$：
$$
\begin{array}{c c c c c}
2 \theta & 43.32 & 50.45 & 74.13 & 89.99 \\
\sin^{2} \theta & 0.1362 & 0.1816 & 0.3632 & 0.4995 \\
\text{比值} & 1.000 & 1.333 & 2.667 & 3.667 \\
\times 3 & 3 & 4 & 8 & 11
\end{array}
$$
序列$3, 4, 8, 12$——没有$5$、$6$或$7$——就是FCC序列$\left( 111 \right), \left( 200 \right), \left( 220 \right), \left( 311 \right)$ $\checkmark$
**点阵常数。**由$\left( 111 \right)$，$d = \lambda / \left( 2 \sin \theta \right) = 0.15406 / 0.7382 = 0.2087\ \mathrm{nm}$，$a = d \sqrt{3} = 0.3615\ \mathrm{nm}$。
**元素。**FCC且$a = 0.3615\ \mathrm{nm}$的是铜，其表列值为$0.36150\ \mathrm{nm}$；原子半径随之为$a / \left( 2 \sqrt{2} \right) = 0.1278\ \mathrm{nm}$，理论密度为$8.93\ \mathrm{g / cm^{3}}$。

**校核。**$\left( 200 \right)$衍射预测$\sin^{2} \theta = \left( 0.15406 / \left( 2 \times 0.3615 / 2 \right) \right)^{2} = 0.1817$，实测$0.1817$ $\checkmark$

**合理性检验。**这些峰位是用识别金属所用的同一个点阵常数算出来的，所以这个例子是一个闭环；真实的程序是反过来的，而真正的困难不在标定，在**织构（择尤取向）**。一张轧制铜板的$\left( 111 \right)$面平行于表面，对这张板做粉末扫描会得到比表列值强五倍的$\left( 111 \right)$峰和弱一半的$\left( 200 \right)$峰。解决办法是把表面磨掉、旋转样品，或者使用样品绕两轴旋转的衍射仪——而织构竟然可以测量这一事实，正是轧钢机能使变压器铁芯在一个方向上比另一个方向好上一千倍的原因。
:::
:::

::: example 单晶各向异性与多晶平均 {#ex-anisotropy}
铁沿立方棱方向和体对角线方向的模量为$E_{100} = 132\ \mathrm{GPa}$和$E_{111} = 283\ \mathrm{GPa}$。计算其比值，解释其符号，并估计多晶模量。
::: solution
**比值为$2.14$。**各向异性用泽纳（Zener）比值定量
$$
A = \frac{2 C_{44}}{C_{11} - C_{12}} ,
$$
弹性各向同性的立方晶体其值为1。对铁$C_{11} = 231.4$、$C_{12} = 134.6$、$C_{44} = 116.0\ \mathrm{GPa}$，得$A = 232 / 96.8 = 2.40$——是最各向异性的常见金属之一。铝的$A = 1.20$，钨的$A = 1.01$，都近乎各向同性；铜的$A = 3.21$，是常见FCC金属中最各向异性的。
**符号。**BCC晶格中的$\left\langle 111\right\rangle$方向是最密排方向，近邻间距为$a \sqrt{3} / 2 = 0.248\ \mathrm{nm}$，而沿$\left\langle 100\right\rangle$为$a = 0.287\ \mathrm{nm}$；支配$\left\langle 111\right\rangle$加载的柔度组合从$C_{44}$取用最最少、从$C_{11} - C_{12}$取用最最多。沿更近的方向加载，单位应变拉伸的键更多，而且键同时更刚。
**多晶体。**由$K = \left( C_{11} + 2 C_{12} \right) / 3 = 167\ \mathrm{GPa}$以及福格特（Voigt）与罗伊斯（Reuss）剪切平均
$$
G_V = \frac{C_{11} - C_{12} + 3 C_{44}}{5} = 89.0 , \qquad
G_R = \frac{5 C_{44} \left( C_{11} - C_{12} \right)}{4 C_{44} + 3 \left( C_{11} - C_{12} \right)} = 74.4\ \mathrm{GPa},
$$
希尔（Hill）近似取$G = 81.7\ \mathrm{GPa}$，得
$$
E_{\mathrm{Hill}} = \frac{9 K G}{3 K + G} = 211\ \mathrm{GPa} ,
$$
而随机多晶体的实测值为$207$。一张**有织构的**板在不同方向之间偏离此值达几十个百分点，这就是一辆汽车车门能深拉的钢与四角起耳的钢之间的全部区别。

**校核。**铁的福格特模量和罗伊斯模量为$227$和$194\ \mathrm{GPa}$，$17\ \%$的分散度随各向异性而变；铝的两者为$71.5$和$71.3$，分散度$0.3\ \%$，无论轧钢厂对它做什么，铝板都是各向同性的。$\checkmark$

**合理性检验。**两项技术靠这个各向异性生存，一项技术因它而死。微机电系统的硅沿$\left\langle 111\right\rangle$取向的晶圆切割，因为$E_{111} / E_{100} = 1.45$会把膜片的挠度改变一半。变压器钢被轧成高斯织构$\left\{ 110 \right\} \left\langle 001\right\rangle$，因为铁的磁易轴是$\left\langle 100\right\rangle$，这个织构使轧向的铁芯损耗大约减半，代价是横向变得差得多。而单晶涡轮叶片——完全不长晶界地生长，并让$\left\langle 001\right\rangle$沿应力方向取向——刻意使用镍基高温合金**最软**的方向——这个方向是为蠕变和热疲劳寿命而不是为刚度选的，因为$\gamma^{\prime}$析出相在该取向上更容易被切过，而叶片之所以能容忍由此产生的应变，是因为没有任何晶界可供孔洞形核。
:::
:::

::: example 设计 {#ex-design-structure}
为一个必须同时具备低密度、高比刚度和能在中等温度下成形为复杂形状的零件选择晶体结构和工艺路线。
::: solution
**按比刚度筛选。**候选材料及其$E / \rho$（单位$\mathrm{GN\, m\, kg^{- 1}}$）：
$$
\begin{array}{l c c c}
\text{材料} & E\ \left[ \mathrm{GPa} \right] & \rho\ \left[ \mathrm{g / cm^{3}} \right] & E / \rho \\
\text{镁合金 AZ31，HCP} & 45 & 1.77 & 25 \\
\text{铝合金 6061，FCC} & 69 & 2.70 & 26 \\
\text{钛合金 Ti-6Al-4V，HCP} & 114 & 4.43 & 26 \\
\text{钢，BCC} & 207 & 7.85 & 26 \\
\text{CFRP，单向 T800} & 163 & 1.58 & 103 \\
\text{铍，HCP} & 287 & 1.85 & 155
\end{array}
$$
**第一个结果令人震惊而且完全正确。**每种各向同性金属的比刚度都在百分之十以内相同，因为$E / \rho$由键能、原子质量和原子体积决定，而这三者在整个元素周期表上一起标度。不存在既轻又刚的金属，寻找它就是材料工程中最短的死胡同。
**第二个结果就是设计。**比刚度只能靠以下方式提高：(i) 用纤维把刚度放到载荷去处，这就是CFRP沿纤维方向达到$103$的原因；或 (ii) 使用刚的**形状**，其相关指标是刚性板的$E^{1 / 3} / \rho$和刚性梁的$E^{1 / 2} / \rho$。
**中等温度下的成形性。**镁只有三个底面滑移系，冷成形困难，要在$200$到$300\ {}^{\circ}\mathrm{C}$温热成形；铝的十二个FCC滑移系使它是最容易成形的工程金属；钛的HCP $\alpha$相需要$500\ {}^{\circ}\mathrm{C}$和氩气保护。
**选择。**对于成形、复杂、轻、中等刚度的零件，答案是铝，而原因不是它的模量，是它的十二个滑移系、$400\ {}^{\circ}\mathrm{C}$的再结晶温度和它的价格。当刚度指标占主导时，答案是CFRP或铍，而成形问题就变成了铺层问题或切削加工问题，因为铍用粉末冶金制造，其粉尘是慢性肺部毒害，已经断送过不止一个实验室。

**设计评注。**这张表的教训是选材学中最有用的一条思想，值得作为规律陈述：**对刚度限制、重量限制的设计，所有金属都是同一种材料。**推论是：金属之间的选择从不按刚度做——而是按强度、成本、腐蚀、成形性、导电性、韧性、温度能力或疲劳做，按它们决定选择的频繁程度排序。复合材料的金属**基体**选择按基体自身的性质做，而这些性质随后几乎无关紧要，因为纤维承力而基体只负责分配载荷；**纤维**的选择按$E / \rho$做，其中碳纤维的$103$胜过钢的$26$，而玻璃-环氧的$23$根本胜不过钢——这就是玻璃纤维被按强度、每单位成本的刚度和损伤容限选用、而从不单为刚度选用的原因。
:::
:::

::: history
原子坐落在点阵上的思想是**勒内·茹斯特·阿羽伊（René Just Haüy）**的，他1784年把一块方解石晶体掉进壁炉，注意到每一块碎片都是菱面体，从而推断出由相同积木构成的结构；他1801年的《矿物学论》（*Traité de minéralogie*）陈述了至今仍以他命名的有理指数定律。**威廉·海德·沃拉斯顿（William Hyde Wollaston）**1813年通过统计真实晶体的晶面角提出了立方、面心立方和体心立方点阵。二维的十一种、三维的十四种点阵类型由**叶夫格拉夫·费奥多罗夫（Evgraf Fedorov）**1885年和**阿瑟·莫利·肖夫利斯（Arthur Morley Schoenflies）**1891年各自独立证明。**威廉·劳伦斯·布拉格（William Lawrence Bragg）**1912年二十二岁时推导出了他的定律——写在一张给父亲**威廉·亨利·布拉格（William Henry Bragg）**的纸片上的一句话里——父子二人分享了1915年诺贝尔奖。**马克斯·冯·劳厄（Max von Laue）**、**保罗·克尼平（Paul Knipping）**和**瓦尔特·弗里德里希（Walter Friedrich）**1912年对硫酸铜的衍射照片同时证明了点阵和波长。密排结构及其堆垛顺序由**彼得·德拜与保罗·谢勒（Peter Debye and Paul Scherrer）**1918年和**威廉·劳伦斯·布拉格**1913年确定，把FCC和HCP识别为$ABCABC$和$ABAB$两种堆垛就见于布拉格1913年的论文。**威廉·休姆-罗瑟里（William Hume-Rothery）**1926-1934年关于溶解度的定律，出自一段以无学位中学教师身份开始的职业生涯，把结构与电子浓度和原子尺寸联系起来。变压器钢的高斯织构是**乔治·高斯（George Goss）**1935年的论文，而单晶涡轮叶片是**普拉特-惠特尼（Pratt & Whitney）**公司的PWA 1480合金，整个1970年代为F100发动机研制，取代了晶界使涡轮进口温度受限于两百度之内的定向凝固MarM-247叶片。
:::

## 后续内容

键能曲线在[[materials-science/defects-diffusion]]中作为激活能重新出现，致密度在[[materials-science/phase-diagrams]]中决定哪些间隙位置大到足以容纳碳，滑移系数目是[[materials-science/dislocations-strengthening]]中强化论证的全部，而例6的弹性各向异性是[[materials-science/material-families]]中复合材料行为与金属毫不相干的原因。

::: summary
- 键能曲线的深度给出熔点，曲率给出弹性模量，不对称性给出热膨胀系数；四类键型在每一项上跨越四个数量级。
- 模量是键的性质，不能靠合金化、热处理或加工硬化改善；强度是缺陷的性质，可以改善一千倍。
- 对刚度限制的轻量化设计，所有金属的比刚度在百分之十以内相同；只有纤维和形状能打破这条规律。
- FCC、BCC和HCP在致密度、配位数上不同，而在决定性的滑移系数目上不同——这就是FCC金属延性好、BCC金属对温度敏感、HCP金属脆的原因。
- 密度由晶胞内容物得出，理论密度与实测密度之差度量孔隙率。
- 衍射仅凭$\sin^2 \theta$的比值就能识别结构，FCC和BCC的消光规律使识别毫无歧义；织构是实际的麻烦，有时也是产品。
:::

::: quiz
一位设计师要求一种模量比AZ31高百分之二十的镁合金。诚实的回答是什么？
- [x] 无法做到——模量由键决定，任何合金化或加工都不能使它改变百分之几以上
- [ ] 时效到峰值硬度可以做到
- [ ] 轧制出强基面织构可以做到
- [ ] 固溶添加钪可以做到
::: solution
固溶、析出和织构变化使金属模量的改变至多百分之几；提高百分之二十需要一个不同的键。**能够**做到的是在织构板中**沿轧向测得的**模量提高百分之二十，那是伪装成性能的形状效应，零件一旦从板上加工下来它就消失了。
:::
:::

## 习题

::: exercise 配位数 {level=1 check="12"}
面心立方结构的配位数是多少？
::: solution
十二——本平面六个，上面三个，下面三个。
:::
:::

::: exercise 每晶胞原子数 {level=1 check="2"}
一个体心立方晶胞属于多少个原子？
::: solution
两个——八个顶角各占八分之一，加一个体心。
:::
:::

::: exercise 致密度 {level=1 check="0.68"}
对$a = 4R/\sqrt{3}$的BCC计算致密度。
::: solution
$2 \times \frac{4}{3} \pi R^{3} / a^{3} = 0.68$。
:::
:::

::: exercise 滑移系 {level=1 check="5"}
冯·米塞斯判据对一般多晶塑性应变要求多少个独立滑移系？
::: solution
五个。
:::
:::

::: exercise 消光 {level=1 check="2"}
体心立方的衍射允许$h + k + l$取什么值？
::: solution
只允许偶数——第一个衍射是$\left( 110 \right)$，$h + k + l = 2$。
:::
:::

::: exercise 原子半径 {level=2}
银是FCC，$a = 0.4086\ \mathrm{nm}$，$A = 107.87$。给出原子半径和理论密度。
::: solution
$R = a / \left( 2 \sqrt{2} \right) = 0.1445\ \mathrm{nm}$，
$$
\rho = \frac{4 \times 107.87}{6.022 \times 10^{23} \times \left( 4.086 \times 10^{- 8} \right)^{3}} = 10.51\ \mathrm{g / cm^{3}} .
$$
**合理性检验。**银的实测密度为$10.49$，亏缺$0.2\ \%$；银是少数几种理论密度与实测密度符合到三分之一百分点以内的金属之一，因为它的制备和退火通常不含孔隙和溶解气体。
:::
:::

::: exercise 面密度 {level=2}
给出铜（$a = 0.3615\ \mathrm{nm}$）$\left( 111 \right)$面和$\left( 100 \right)$面的面密度，并求其比值。
::: solution
$$
\rho_{111} = \frac{4}{\sqrt{3} a^{2}} = 17.67\ \mathrm{nm^{- 2}}, \qquad
\rho_{100} = \frac{2}{a^{2}} = 15.30\ \mathrm{nm^{- 2}},
$$
比值为$1.155$。
**合理性检验。**$\left( 111 \right)$面把其面积的$90.7\ \%$覆盖以原子圆，这是平面内等圆的最密堆垛，也是滑移走这条路的原因；面密度$15\ \%$的差别也是两个晶面表面能$15\ \%$的差别，这就是退火铜晶体腐蚀出$\left( 111 \right)$小面、碱性溶液织构化的硅太阳能电池变成一座截获光的$\left\{ 111 \right\}$面金字塔的原因。
:::
:::

::: exercise 布拉格定律 {level=2}
钨是BCC，$a = 0.3165\ \mathrm{nm}$。铜辐射下它的第二个衍射峰落在什么$2\theta$？
::: solution
BCC序列给出$\left( 110 \right)$然后$\left( 200 \right)$；$d_{200} = 0.3165 / 2 = 0.1583\ \mathrm{nm}$，
$$
\sin \theta = \frac{0.15406}{2 \times 0.1583} = 0.4867, \qquad \theta = 29.12^{\circ}, \qquad 2 \theta = 58.24^{\circ} .
$$
**合理性检验。**钨在$58.2^{\circ}$的$\left( 200 \right)$峰紧挨着铁在$44.7^{\circ}$的$\left( 111 \right)$峰和铁在$65.0^{\circ}$的$\left( 200 \right)$峰，这就是高温衍射仪中的钨灯丝在样品峰旁边产生自己的峰、因而必须在关掉灯丝下摄取花样（或把这些峰标定剔除）的原因。
:::
:::

::: exercise 推导 {level=3}
推导密排六方结构的致密度，并证明理想$c / a$比为$1.633$。
::: solution
**几何。**六个原子位于底面围绕第七个，第八个坐在该面中心的三角形空穴上方。取最近邻距离$a = 2 R$，上层原子相对底面原子的水平偏移为$a / \sqrt{3}$，于是
$$
\left( \frac{c}{2} \right)^{2} + \left( \frac{a}{\sqrt{3}} \right)^{2} = a^{2}
\quad\Longrightarrow\quad
\frac{c}{2} = a \sqrt{ \frac{2}{3} }
\quad\Longrightarrow\quad
\frac{c}{a} = \sqrt{ \frac{8}{3} } = 1.633 .
$$
**堆垛。**晶胞含六个原子，体积为$\frac{3 \sqrt{3}}{2} a^{2} c$，于是
$$
\mathrm{APF} = \frac{6 \times \frac{4}{3} \pi R^{3}}{\frac{3 \sqrt{3}}{2} a^{2} c}
= \frac{8 \pi \left( a / 2 \right)^{3}}{\frac{3 \sqrt{3}}{2} a^{2} \cdot a \sqrt{8 / 3}}
= \frac{\pi a^{3}}{4.2426\, a^{3}} = 0.7405 ,
$$
与面心立方的值相同，这是必然的，因为两者是相同球体的密堆垛，只在堆垛顺序上不同。$\checkmark$
**合理性检验。**真实HCP金属偏离理想比，因为键不是球：镁的$c / a = 1.624$，锌$1.856$，镉$1.886$。锌和镉的大比值意味着底面间距比硬球要求的更大，这就是它们的层间结合弱、沿底面解理、一块锌能用刀劈开的原因——这是任何FCC或BCC金属都没有的性质。钛的比值$1.587$**低于**理想值，它把原子压入底面，在中等温度下激活非底面滑移，使钛与锆能在镁、锌、镉无法成形的温度下轧成板材。
:::
:::

::: exercise 设计 {level=3}
一个空间机构需要一根长$500\ \mathrm{mm}$的杆件，在$- 40$到$+ 60\ {}^{\circ}\mathrm{C}$温度范围内长度变化不得超过$10\ \mu\mathrm{m}$，重量必须小于$200\ \mathrm{g}$。筛选铝、钢、因瓦和碳纤维复合材料。
::: solution
**热学。**许用量为$100\ \mathrm{K}$内$10 / 500{,}000 = 20\ \mu\varepsilon$，所以$\alpha \le 0.2 \times 10^{- 6}\ \mathrm{K^{- 1}}$。
$$
\begin{array}{l c c}
\text{材料} & \alpha\ \left[ 10^{- 6}\ \mathrm{K^{- 1}} \right] & \Delta L\ \left[ \mu\mathrm{m} \right] \\
\text{铝} & 23 & 1150 \\
\text{钢} & 12 & 600 \\
\text{因瓦} & 1.2 & 60 \\
\text{CFRP，单向沿纤维} & - 0.9 & - 45 \\
\text{CFRP，准各向同性} & 5 & 250
\end{array}
$$
**没有各向同性金属通过**，因瓦差六倍。
**复合材料。**碳纤维的轴向膨胀系数为**负**，$- 0.9 \times 10^{- 6}\ \mathrm{K^{- 1}}$，横向则大正，$+ 28$，所以层合板的膨胀是一个铺层变量。中等模量纤维的$\left[ 0 / \pm 60 \right]$层合板达到$\alpha \approx 0$，并可通过调整角度调谐到$\pm 0.5 \times 10^{- 6}$以内。
**质量。**一根长$500\ \mathrm{mm}$、直径$20\ \mathrm{mm}$、重$200\ \mathrm{g}$的管，平均周长为$62.8\ \mathrm{mm}$，可用壁厚为$200 / \left( 500 \times 62.8 \rho \right)$：CFRP为$4.0\ \mathrm{mm}$，因瓦为$0.79\ \mathrm{mm}$。质量对两者都不是起约束作用的约束；热许用量才是，而只有复合材料满足它。
**选择。**铺层经过调谐的CFRP，而设计约束不是膨胀而是**接头**：把CFRP粘到铝接头上一对电偶，既引起腐蚀，又在$- 40\ {}^{\circ}\mathrm{C}$下剪切胶层，因为铝比杆多收缩$\left( 23 - 0 \right) \times 10^{- 6} \times 140 = 3200\ \mu\varepsilon$。

**合理性检验。**这就是一台光学基准平台的真实设计问题，真实答案是CFRP并控制固化引起的残余应变，因为树脂的**固化**收缩产生零件量级达千微应变的应变，远大于热许用量，必须在随炉试板上测量并在工装型面中补偿。第二个真实答案是碳化硅或零膨胀玻璃陶瓷（如Zerodur）做反射镜，那里的要求不只是低膨胀，而是低膨胀**且**各向同性**且**可抛光，而CFRP做不到足够光滑以供修形。
:::
:::

File: mechanical/content/zh/materials-science/corrosion.md
腐蚀不是意外。它是金属向它当初被冶炼出来时的氧化物或盐类回归，而这个方向在任何设计画出之前就已由热力学确定。因此腐蚀工程无法阻止反应，它控制的是速率，并且有四根杠杆：**改变材料、改变环境、改变电极电位，或改变设计**——而最后一项在图板上完成时最便宜。

需要记住的一个数字是**法拉第换算**：铁上$1\ \mu\mathrm{A / cm^{2}}$（$10^{-2}\ \mathrm{A / m^{2}}$）的腐蚀电流密度每年去除**$11.6\ \mu\mathrm{m}$**。中性水中钝态的不锈钢通过的电流密度量级为$0.01\ \mu\mathrm{A / cm^{2}}$，每年损失约$0.1\ \mu\mathrm{m}$；一个活性蚀坑局部可通过$1\ \mathrm{mA / cm^{2}}$，每年穿透约$12\ \mathrm{mm}$。**损伤是电流除以面积**，一平方毫米的阳极与一平方米的阴极偶接，会使电流集中一百万倍。

::: warning 许多腐蚀失效背后的六种设计错误
**大阴极、小阳极。**钢板上的铝铆钉很快腐蚀；铝板上的钢铆钉危害不大。**面积比**$A_c / A_a$决定阳极上的电流密度，而电偶序并不显示它。**缝隙。**在垫片、螺栓头、沉积物之下或搭接接头中，氧被消耗而得不到补充，被困的溶液变得酸性且富含氯离子，在温海水中，一种在开放表面上耐蚀的316不锈钢可能遭受缝隙腐蚀。**错误的流速。**海水系统在流动缓慢或停滞时遭受沉积、污损和沉积物下点蚀，流速过快时则遭受**冲刷腐蚀**（erosion-corrosion）；每种材料都有一个流速窗口，设计必须落在其中。**死角、集液槽或凹窝**，液体在其中积聚而从不流动——这是泄漏的常见来源，而通过设计消除它不花分文。**可敏化不锈钢上的焊缝。**标准碳含量的304，其热影响区可能在约$425$到$815\ {}^{\circ}\mathrm{C}$之间停留足够长的时间，使铬的碳化物在晶界上析出，在焊缝附近留下一条易受晶间腐蚀的带（“焊缝腐蚀”）。**过保护。**阴极保护的电位过负时，钢表面产生氢；它使涂层**剥离**，并可使高强度钢脆化，于是工程师以为受到保护的零件因氢致开裂而失效。
:::

## 热力学：什么可能发生

::: definition 电极电位与波拜图 {#def-nernst}
与自身离子接触的金属达到由**能斯特（Nernst）**方程给出的平衡电位，
$$
E = E^{\circ} + \frac{R T}{n F} \ln a_{\mathrm{M}^{n+}}
= E^{\circ} + \frac{0.05916}{n} \log a_{\mathrm{M}^{n+}} \quad \text{在 } 25\ {}^{\circ}\mathrm{C} ,
$$
其中$E^{\circ}$为**标准电极电位**，单位为伏，相对于标准氢电极（SHE）：
$$
\begin{array}{l c l c}
\mathrm{Mg^{2 +} / Mg} & - 2.37 & \mathrm{Ni^{2 +} / Ni} & - 0.25 \\
\mathrm{Al^{3 +} / Al} & - 1.66 & \mathrm{Cr^{3 +} / Cr} & - 0.74 \\
\mathrm{Ti^{2 +} / Ti} & - 1.63 & \mathrm{Fe^{2 +} / Fe} & - 0.44 \\
\mathrm{Zn^{2 +} / Zn} & - 0.76 & \mathrm{Cu^{2 +} / Cu} & + 0.34 \\
\mathrm{2 H^{+} / H_2} & 0.00 & \mathrm{Ag^{+} / Ag} & + 0.80 \\
\mathrm{Fe^{3 +} / Fe^{2 +}} & + 0.77 & \mathrm{Au^{3 +} / Au} & + 1.50
\end{array}
$$
**波拜（Pourbaix）图**（电位-pH 图）对$25\ {}^{\circ}\mathrm{C}$下的金属-水体系以$E$对 pH 作图，按惯例以$10^{- 6}\ \mathrm{mol/kg}$的溶解金属作为“腐蚀”的边界，把平面划分为**免蚀**、**腐蚀**和**钝化**三个区域。两条直线界定了水本身的稳定范围：
$$
\mathrm{O_2} + 4 \mathrm{H}^{+} + 4 e \rightarrow 2 \mathrm{H_2 O}, \quad E = 1.23 - 0.059\, \mathrm{pH} ; \qquad
2 \mathrm{H}^{+} + 2 e \rightarrow \mathrm{H_2}, \quad E = - 0.059\, \mathrm{pH} ,
$$
（单位为伏，相对于 SHE，气体压力为$1\ \mathrm{atm}$），两线平行，相距$1.23\ \mathrm{V}$；氧还原是充气水中大多数腐蚀的阴极反应，析氢则是酸中腐蚀的阴极反应。
**读图。**对含$10^{-6}$溶解$\mathrm{Fe^{2+}}$的铁，免蚀边界为$E = -0.44 + 0.0296 \log 10^{-6} = -0.62\ \mathrm{V}$；低于它铁不可能腐蚀，这正是阴极保护的目标。在充气中性水中自由腐蚀的铁处于约$-0.4\ \mathrm{V}$（SHE），位于腐蚀区，因而生锈。铝在约 pH 4 到 8.5 之间是**钝态**的，这就是铝窗框经得起雨淋的原因；超出这个范围其氧化物溶解，这就是饮料罐需要内涂层、以及碱性清洗剂会腐蚀铝的原因。**此图说明什么是可能的，从不说明有多快**：它不给出速率，对点蚀也一无所言，而点蚀是热力学上稳定的膜的局部破坏。
:::

::: definition 钝化与 Pilling-Bedworth 比 {#def-passivity}
金属表面覆盖一层薄的、附着牢固的、难溶的氧化物，离子在其中迁移极慢，使金属实际上与环境绝缘时，称该金属处于**钝态**（passive）。
**Pilling-Bedworth 比**（1923年）是生成的氧化物体积与消耗的金属体积之比：
$$
R_{\mathrm{PB}} = \frac{V_{\mathrm{oxide}}}{V_{\mathrm{metal}}} = \frac{M_{\mathrm{oxide}}\, \rho_{\mathrm{metal}}}{k\, M_{\mathrm{metal}}\, \rho_{\mathrm{oxide}}} ,
$$
其中$k$为氧化物每个化学式单元中的金属原子数。由手册密度算得的值：
$$
\begin{array}{l c l}
\mathrm{K_2 O} / \mathrm{K} & 0.44 & \text{膜受拉，多孔} \\
\mathrm{Na_2 O} / \mathrm{Na} & 0.57 & \text{膜受拉，多孔} \\
\mathrm{MgO} / \mathrm{Mg} & 0.80 & \text{略多孔；仅部分起保护作用} \\
\mathrm{Al_2 O_3} / \mathrm{Al} & 1.29 & \text{致密且附着牢固} \\
\mathrm{TiO_2} / \mathrm{Ti} & 1.78 & \text{在常温下起保护作用} \\
\mathrm{FeO} / \mathrm{Fe} & 1.76 & \text{缺陷极多；高温下生长很快} \\
\mathrm{SiO_2} / \mathrm{Si} & 1.88 & \text{起保护作用} \\
\mathrm{Cr_2 O_3} / \mathrm{Cr} & 2.01 & \text{起保护作用} \\
\mathrm{Fe_3 O_4} / \mathrm{Fe} & 2.10 & \text{轧制氧化皮；仅在完整时起保护作用} \\
\mathrm{Fe_2 O_3} / \mathrm{Fe} & 2.15 & \text{开裂并剥落} \\
\mathrm{WO_3} / \mathrm{W} & 3.39 & \text{剥落，且在高温下挥发}
\end{array}
$$
比值小于1时膜受拉且多孔；比值远大于2时产生压应力，使膜鼓起并剥落。这个比值只是初步指南——$\mathrm{FeO}$处于有利范围，却因离子在其中扩散很快而不起保护作用——但使工程合金耐蚀的那些氧化物，$\mathrm{Cr_2 O_3}$、$\mathrm{Al_2 O_3}$、$\mathrm{SiO_2}$和$\mathrm{TiO_2}$，比值都在约1.3到2之间，离子电导率低，在中性水中溶解度低。
**钝化曲线。**对钝化合金做阳极极化扫描，可见一个**活化**区、一个**临界电流密度**$i_{\mathrm{crit}}$、骤降到的**维钝电流密度**$i_p$，以及在足够高的电位下电流再次上升的**过钝化**区，在该区膜以含氧阴离子形式溶解，或水被氧化为氧气。典型的维钝电流密度为$10^{- 5}$到$10^{- 3}\ \mathrm{A / m^{2}}$，按法拉第换算即
$$
i_p \sim 10^{- 5} \text{ 到 } 10^{-3}\ \mathrm{A / m^{2}} \ \Rightarrow\ \text{约 } 0.01 \text{ 到 } 1\ \mu\mathrm{m / yr} .
$$

::: widget plot
title: 钝化合金的阳极极化曲线（示意）
f: log10(360*exp(-60*max(0,x+0.1)+6*min(0,x+0.1))+0.02+0.02*exp(8*(x-0.6)))
x: -0.5, 1.2
y: -2, 3
caption: 一种示意性钝化合金的$\log_{10} i$（$i$的单位为$\mathrm{mA / m^2}$）对外加电位（单位为伏）的曲线。从左向右沿曲线看：电流在$- 0.1\ \mathrm{V}$处升到$360\ \mathrm{mA / m^2}$的临界值，随后下降四个多数量级到约$0.02\ \mathrm{mA / m^2}$的钝化平台，并在约$+ 0.6\ \mathrm{V}$以上的过钝化区再次上升。**临界电流密度**是阴极反应为使合金钝化（或使划痕再钝化）所必须提供的电流；**维钝电流密度**决定服役中的腐蚀速率；**过钝化电位**是有用钝化的上限。
:::

**两个工程后果。**钝化合金在划伤后必须**再钝化**，而只有当氧或其他氧化剂提供足以超过$i_{\mathrm{crit}}$的阴极电流时它才能做到——这就是氧被耗尽的缝隙成为钝化合金薄弱点的原因。过钝化电位则是一个上限：在强氧化性介质中，例如含溶解六价铬的热硝酸，不锈钢可被驱入过钝化区而遭受快速的晶间腐蚀。
:::

## 动力学：有多快

::: definition 混合电位、塔费尔关系与腐蚀速率 {#def-mixed}
腐蚀着的金属是一个短路电池，其中阳极反应与阴极反应以相同的总速率进行，它稳定在两个电流相等的**腐蚀电位**$E_{\mathrm{corr}}$（瓦格纳（Wagner）与特劳德（Traud）的混合电位理论）。离平衡足够远时，每个反应都服从**塔费尔（Tafel）**定律，
$$
\eta = a + b \log i , \qquad b = \frac{2.303\, R T}{\alpha n F} = 118\ \mathrm{mV} \ \text{每十倍，在 } 25\ {}^{\circ}\mathrm{C} \quad \left( \alpha = 0.5,\ n = 1 \right),
$$
阳极与阴极塔费尔直线的交点给出$i_{\mathrm{corr}}$。**Stern-Geary**关系把在$E_{\mathrm{corr}}$附近易于测量的**极化电阻**换算为腐蚀速率：
$$
R_p = \left( \frac{\mathrm{d} E}{\mathrm{d} i} \right)_{E_{\mathrm{corr}}} = \frac{b_a \left| b_c \right|}{2.303\, i_{\mathrm{corr}} \left( b_a + \left| b_c \right| \right)} = \frac{B}{i_{\mathrm{corr}}}, \qquad B = 26\ \mathrm{mV}\ \text{当 } b_a = \left| b_c \right| = 118\ \mathrm{mV} .
$$
**法拉第换算**把电化学测量转换为穿透速率：
$$
\dot{x} = \frac{i_{\mathrm{corr}}\, M}{n\, F\, \rho}
\quad \Rightarrow \quad
\boxed{ 1\ \mu\mathrm{A / cm^{2}} \equiv 11.6\ \mu\mathrm{m / yr}\ \text{（铁）} } ,
$$
锌为$15.0\ \mu\mathrm{m / yr}$，铜（$n = 2$）为$11.6\ \mu\mathrm{m / yr}$，铝为$10.9\ \mu\mathrm{m / yr}$。对于铁：
$$
\begin{array}{l c l}
i_{\mathrm{corr}} & \text{速率} & \text{评价} \\
10^{- 5}\ \mathrm{A / m^{2}} & 0.012\ \mu\mathrm{m / yr} & \text{钝态；可忽略} \\
10^{- 4}\ \mathrm{A / m^{2}} & 0.12\ \mu\mathrm{m / yr} & \text{优} \\
10^{- 3}\ \mathrm{A / m^{2}} & 1.2\ \mu\mathrm{m / yr} & \text{良} \\
10^{- 2}\ \mathrm{A / m^{2}} & 11.6\ \mu\mathrm{m / yr} & \text{留有腐蚀裕量时可接受} \\
10^{- 1}\ \mathrm{A / m^{2}} & 116\ \mu\mathrm{m / yr} & \text{充气海水中裸钢的数量级} \\
10\ \mathrm{A / m^{2}} & 11.6\ \mathrm{mm / yr} & \text{活性蚀坑；数月即穿孔}
\end{array}
$$
:::

::: definition 浓度、充气与面积法则 {#def-aeration}
中性水中的许多水溶液腐蚀是**阴极控制**的——阳极反应本可以比氧扩散到阴极的速度更快——因此速率由氧的**供应**决定。在实践中有两个后果最为重要。
**氧浓差（差异充气）。**缝隙、沉积物或液滴变得贫氧，因而相对于充气的周围区域成为**阳极**。该电池为
$$
\text{充气区（阴极）}: \mathrm{O_2} + 2 \mathrm{H_2 O} + 4 e \rightarrow 4\, \mathrm{OH}^{-}, \qquad
\text{贫氧区（阳极）}: \mathrm{Fe} \rightarrow \mathrm{Fe}^{2 +} + 2 e .
$$
闭塞区内产生的金属离子水解并使溶液酸化，氯离子迁入以平衡电荷，局部化学成分变为酸性的金属氯化物溶液——这一过程是自催化的，因为酸阻止了膜的重新形成。**这就是点蚀和缝隙腐蚀的机理**，也是在平板上完美无缺的不锈钢会在垫圈下失效的原因。
**面积法则。**电偶电流由阴极所能提供的电流决定，并**集中到阳极的面积上**：
$$
i_{\mathrm{anode}} = \frac{i_{\mathrm{cathode}} A_c}{A_a} , \qquad
\dot{x}_{\mathrm{anode}} = \frac{i_{\mathrm{cathode}} M}{n F \rho} \times \frac{A_c}{A_a} .
$$
钢板上的铝铆钉（$A_c / A_a \approx 100$）承受阴极电流密度的一百倍，很快被消耗；铝板上的钢铆钉（$A_c / A_a \approx 1/100$）把同样的侵蚀分散到一百倍的面积上，危害不大。**电偶序告诉你哪种金属是阳极；面积比告诉你这是否要紧。**
:::

## 腐蚀的形态

::: definition 电偶腐蚀与海水电偶序 {#def-galvanic}
**电偶序**按金属在特定环境中的腐蚀电位对其排序。下表为常温下流动海水中的近似范围，取自 F. L. LaQue 及其合作者被广泛转载的数据：
$$
\begin{array}{l c l}
\text{材料} & E_{\mathrm{corr}}\ [\mathrm{V\ vs\ SCE}] & \text{说明} \\
\text{镁} & - 1.60\ \text{到}\ - 1.63 & \text{用于土壤和淡水的牺牲阳极} \\
\text{锌} & - 0.98\ \text{到}\ - 1.03 & \text{经典的牺牲阳极} \\
\text{铝合金} & - 0.76\ \text{到}\ - 1.00 & \text{含铜合金（2xxx）位于正端} \\
\text{镉} & - 0.70\ \text{到}\ - 0.73 & \text{钢制紧固件的传统镀层} \\
\text{低碳钢、铸铁} & - 0.60\ \text{到}\ - 0.72 & \\
\text{316 不锈钢，活化态（缝隙内）} & - 0.43\ \text{到}\ - 0.54 & \\
\text{铜} & - 0.30\ \text{到}\ - 0.36 & \\
\text{铜镍 90/10} & - 0.21\ \text{到}\ - 0.28 & \\
\text{铜镍 70/30} & - 0.18\ \text{到}\ - 0.23 & \\
\text{316 不锈钢，钝态} & 0.00\ \text{到}\ - 0.10 & \text{对钢和铝而言为阴极} \\
\text{钛} & - 0.05\ \text{到}\ + 0.06 & \\
\text{铂} & + 0.19\ \text{到}\ + 0.25 & \\
\text{石墨} & + 0.20\ \text{到}\ + 0.30 & \text{包括石墨垫片和碳纤维复合材料}
\end{array}
$$
（海水中饱和甘汞电极与银/氯化银电极的电位仅相差几毫伏。）
**四条法则。****相距越远，驱动力越大**——但损伤还取决于阴极还原氧的难易，钛和不锈钢这类钝态阴极往往是比铜更差的阴极。**面积比**决定穿透速率。电解质的**电导率**决定作用范围：在海水中电偶在很大距离上起作用，在淡水中距离很短，在潮湿空气中只在接头附近。**极性可能反转**：在一种环境中活化的金属在另一种环境中可能是钝态的，室温下相对于钢为阳极的锌，在某些热水中可能成为钢的阴极。
:::

::: definition 局部腐蚀：点蚀、缝隙腐蚀、晶间腐蚀与脱成分腐蚀 {#def-localised}
**点蚀**是一个自催化闭塞电池的生长。对不锈钢和镍合金，常用的成分指标是**耐点蚀当量**（PREN）
$$
\mathrm{PREN} = \% \mathrm{Cr} + 3.3\, \% \mathrm{Mo} + 16\, \% \mathrm{N} ,
$$
此处按典型成分计算：
$$
\begin{array}{l l c}
\text{合金} & \text{典型成分（质量分数，\%）} & \mathrm{PREN} \\
\text{304} & 18\,\mathrm{Cr} & 18 \\
\text{316L} & 16.5\,\mathrm{Cr},\ 2.1\,\mathrm{Mo} & 23 \\
\text{2205 双相钢} & 22\,\mathrm{Cr},\ 3.1\,\mathrm{Mo},\ 0.17\,\mathrm{N} & 35 \\
\text{2507 超级双相钢} & 25\,\mathrm{Cr},\ 4\,\mathrm{Mo},\ 0.27\,\mathrm{N} & 43 \\
\text{6Mo 超级奥氏体钢（254 SMO）} & 20\,\mathrm{Cr},\ 6.1\,\mathrm{Mo},\ 0.2\,\mathrm{N} & 43 \\
\text{合金 625} & 21.5\,\mathrm{Cr},\ 9\,\mathrm{Mo} & 51 \\
\text{合金 C-276} & 15.5\,\mathrm{Cr},\ 16\,\mathrm{Mo} & 68
\end{array}
$$
这一排序得到 ASTM G48 等标准试验所测**临界点蚀温度**的证实，海水服役通常要求 PREN 至少为40（例如25Cr超级双相钢和6Mo钢种）。
**缝隙腐蚀**是间隙之下的同一种化学过程。它在比开放表面点蚀更低的电位和更低的温度下开始，因此合金的**临界缝隙腐蚀温度**低于其临界点蚀温度。**垫片、螺纹、搭接接头、垫圈、沉积物和涂层漏涂点都是缝隙。**
**晶间腐蚀**源于晶界析出及晶界旁合金元素的贫化。典型情形是奥氏体不锈钢的**敏化**：在约$425$到$815\ {}^{\circ}\mathrm{C}$之间，铬的碳化物在晶界上析出，留下一条窄的贫铬区，其含铬量低于约$12\ \%$，不再是“不锈”的。补救办法是**低碳 L 级**钢（碳不超过$0.03\ \%$）、**钛或铌稳定化**钢种（321或347），或在约$1{,}050\ {}^{\circ}\mathrm{C}$**固溶处理**后快速冷却。类似的侵蚀也发生在某些铝合金（过度敏化的5xxx合金中晶界$\beta$相）和镍合金中。
**脱成分腐蚀**（dealloying）是某一元素的选择性溶出。含锌量高于约$15\ \%$的黄铜发生**脱锌**，留下多孔、强度低的铜残骸，却保持零件的外形；对策是用万分之几砷抑制的**耐脱锌（DZR）黄铜**，或用炮铜（锡青铜）或硅青铜配件。灰铸铁的**石墨化腐蚀**使石墨网络和腐蚀产物留在原处，因此管子看上去完好，却几乎没有强度。
:::

::: definition 应力与环境：应力腐蚀开裂、氢与腐蚀疲劳 {#def-scc}
**应力腐蚀开裂**（SCC）同时需要三个条件——敏感的材料、特定的环境和拉应力——去除其中任何一个即可防止。典型组合：
$$
\begin{array}{l l}
\text{奥氏体不锈钢} & \text{氯化物，通常在约 } 60\ {}^{\circ}\mathrm{C} \text{ 以上} \\
\text{碳钢和低合金钢} & \text{热苛性碱（铆接锅炉的“碱脆”）、硝酸盐、} \\
 & \text{碳酸盐-碳酸氢盐（高 pH 管道 SCC）、无水氨} \\
\text{黄铜} & \text{氨——冷拉弹壳的“季裂”} \\
\text{高强度铝合金} & \text{氯化物；7xxx 合金在短横向最差} \\
\text{钛合金} & \text{含卤化物的甲醇；红色发烟硝酸} \\
\text{镍合金（如 600）} & \text{热苛性碱；核电站中的高温水}
\end{array}
$$
**应力往往不是外加应力。**冷加工、焊接或冷弯的零件可能带有接近其屈服强度的残余应力，因此去应力退火是标准补救办法，而使表面受压的**喷丸**能有力地抑制裂纹萌生。
**氢损伤**有几种不同形式。**氢脆**是充入原子氢（来自酸洗、电镀、阴极保护或腐蚀）的高强度钢的塑性和韧性丧失；敏感性随强度急剧上升，在抗拉强度约$1{,}000$到$1{,}200\ \mathrm{MPa}$以上时变得严重，在酸性（$\mathrm{H_2 S}$）环境中 NACE MR0175/ISO 15156 把碳钢的硬度限制在$22\ \mathrm{HRC}$。**氢鼓泡**发生于原子氢扩散到板中的夹杂物或分层处、复合成高压$\mathrm{H_2}$气体之时。**高温氢腐蚀**是氢与碳化物反应在钢内生成甲烷，使钢不可逆地脱碳并产生裂隙；**Nelson 曲线**（API 941）规定温度和氢分压的限值，这就是临氢反应器用$2\tfrac{1}{4}\mathrm{Cr}\text{-}1\mathrm{Mo}$等铬钼钢制造的原因。**氢化物生成**使钛和锆脆化，这就是钛不得在会向其充氢的酸中酸洗的原因。
**腐蚀疲劳**在腐蚀环境中缩短疲劳寿命，而且——至关重要的是——**消除了钢的疲劳极限**：海水中$10^{8}$次循环的疲劳强度可能只是空气中疲劳极限的一小部分，因此设计必须是采用在该环境中测得的 S-N 数据的有限寿命设计。
:::

::: definition 力学-化学形态与微生物形态 {#def-mechchem}
**冲刷腐蚀**是流动流体对保护膜的去除，其设计数字是一个**流速限值**。海水管道中的参考最大流速：
$$
\begin{array}{l c}
\text{材料（海水）} & \text{参考最大流速} \\
\text{铜} & \approx 1\ \mathrm{m / s} \\
\text{铝黄铜} & \approx 2.5\ \mathrm{m / s} \\
\text{铜镍 90/10} & \approx 3.5\ \mathrm{m / s}\ \text{（较大管径；小管径更低）} \\
\text{铜镍 70/30} & \approx 4.5\ \mathrm{m / s} \\
\text{超级双相钢、6Mo 不锈钢、钛} & \text{正常服役中无实际限制}
\end{array}
$$
**冲击腐蚀**是它在扰流处——冷凝器管口、弯头、阀座——的严重形式，可通过管口衬套、平滑的入口型线以及避免管内焊瘤来减轻。**空蚀**是由溃灭的蒸气泡造成的损伤，其微射流和冲击波产生数百兆帕的局部压力；可通过更硬、更韧的表面，以及使有效汽蚀余量充分高于泵的必需值来减轻。**微动腐蚀**（fretting）是紧密配合的表面在微米级往复振动下的磨损和氧化，产生键连接轴和铆接搭接处常见的红褐色氧化物碎屑；可通过增大夹紧力或过盈量以阻止滑移、使用干膜润滑剂和喷丸来减轻。
**微生物影响腐蚀**（MIC）是由微生物引发或加速的腐蚀。沉积物下和土壤中的**硫酸盐还原菌**把$\mathrm{SO_4^{2 -}}$转化为硫化物，硫化物和硫化铁膜使碳钢在本来腐蚀性温和的水中迅速发生局部点蚀。其特征迹象是覆盖在光亮蚀坑上的**黑色硫化铁沉积物**；诊断需要分析沉积物本身（微生物学和化学分析），而不只是分析主体水。
:::

## 混凝土、涂层与阴极保护

::: definition 钢筋混凝土 {#def-concrete}
混凝土的孔隙液是**pH 12.5 到 13.5**的氢氧化钙（及碱金属氢氧化物）溶液，钢筋在其中处于钝态。有两个过程会破坏这种钝态。
**碳化**是$\mathrm{CO_2}$向混凝土内扩散并发生反应$\mathrm{Ca(OH)_2} + \mathrm{CO_2} \rightarrow \mathrm{CaCO_3} + \mathrm{H_2 O}$，使孔隙液 pH 降至约9，并在**碳化前沿到达钢筋时**使其去钝化。由于它受扩散控制，前沿按$x = k \sqrt{t}$推进，优质混凝土的$k$为每$\mathrm{yr^{1/2}}$几毫米（$\mathrm{mm / yr^{1/2}}$），多孔混凝土更大；因此保护层厚度换来的时间与其平方成正比。
**氯离子侵入**——来自海水、除冰盐或受污染的拌合料——一旦钢筋处的氯离子超过某一阈值，即使在高 pH 下也会使钢筋去钝化，该阈值常取氯离子与氢氧根之比约为$0.6$，或约为水泥质量的$0.4\ \%$氯离子。氯离子不因腐蚀而消耗，因此一旦存在就持续起作用。
**损伤既是化学的，也是力学的。**腐蚀产物的体积是它所取代的钢的二到六倍，膨胀使保护层开裂和剥落。设计对策有：**足够的保护层**（视暴露条件通常为$40$到$75\ \mathrm{mm}$）、**低水灰比**（氯离子暴露下约0.40到0.45）、掺矿渣、粉煤灰或硅灰以减缓氯离子扩散的**混合水泥**、亚硝酸钙等**阻锈外加剂**、在暴露最严重的构件中使用**环氧涂层、镀锌或不锈钢**钢筋，以及对已在腐蚀的结构实施**阴极保护**。
:::

::: definition 涂层 {#def-coatings}
涂层最多以四种方式起保护作用，规范应写明是哪一种：**屏蔽**（隔绝电解质）、**牺牲**（代替钢腐蚀）、**缓蚀**（释放缓蚀剂）和**钝化**（使金属保持在其钝化范围内）。
$$
\begin{array}{l c l l}
\text{涂层} & \text{典型厚度} & \text{作用} & \text{说明} \\
\text{热浸镀锌} & 55\text{–}85\ \mu\mathrm{m} & \text{屏蔽 + 牺牲} & \text{寿命} \approx \text{厚度 / 当地锌腐蚀速率} \\
\text{富锌环氧底漆} & 50\text{–}100\ \mu\mathrm{m} & \text{牺牲} & \text{需要高锌含量和喷砂清理的表面} \\
\text{锌铬涂层（锌片涂层）} & 8\text{–}15\ \mu\mathrm{m} & \text{屏蔽 + 牺牲} & \text{不充氢：用于高强度紧固件} \\
\text{环氧} & 150\text{–}300\ \mu\mathrm{m} & \text{屏蔽} & \text{日照下粉化；户外需加面漆} \\
\text{聚氨酯} & 50\text{–}80\ \mu\mathrm{m} & \text{面漆，光泽与颜色} & \text{本身不是屏蔽层} \\
\text{玻璃鳞片环氧} & 500\text{–}1{,}500\ \mu\mathrm{m} & \text{化学品与浪溅区衬里} & \text{鳞片延长了扩散路径} \\
\text{铝阳极氧化膜} & 10\text{–}25\ \mu\mathrm{m} & \text{屏蔽 + 耐磨} & \text{以水热水合封孔} \\
\text{铬酸盐转化膜} & < 1\ \mu\mathrm{m} & \text{缓蚀 + 漆膜附着} & \text{含 Cr(VI)；受 REACH 限制} \\
\text{三价铬转化膜} & < 1\ \mu\mathrm{m} & \text{漆膜附着，轻度缓蚀} & \text{不含 Cr(VI) 的替代品}
\end{array}
$$
**三条法则。****表面处理是决定涂层寿命的最大单一因素**：规范必须写明清洁度等级（例如按 ISO 8501-1 的$\mathrm{Sa}\ 2\tfrac{1}{2}$）和**表面粗糙度（锚纹深度）**——厚涂层通常为$50$到$75\ \mu\mathrm{m}$——以及涂料体系。**涂层是不完美的屏蔽**：水和氧会渗透它，电化学阻抗测量显示涂层吸水后其低频阻抗下降，这往往远早于涂层出现可见损伤。**漏涂点是使钢裸露的缺陷**，这就是衬里和管道涂层要做**漏涂检测**的原因——薄膜用低压湿海绵法，厚膜用高压电火花检漏仪（管道涂层用几千伏）。
:::

::: definition 阴极保护 {#def-cp}
阴极保护向结构提供电子，使其电位下降到腐蚀速率可忽略之处。钢的常用判据为：
$$
E \le - 0.85\ \mathrm{V\ vs\ Cu / CuSO_4}\ \left( - 0.80\ \mathrm{V\ vs\ Ag / AgCl\ in\ seawater} \right) \text{，极化电位且消除 IR 降；} \qquad
\Delta E \ge 100\ \mathrm{mV}\ \text{的极化偏移；}
$$
在**硫酸盐还原菌**活跃处采用更负的判据，相对于$\mathrm{Cu / CuSO_4}$为$- 0.95\ \mathrm{V}$；还有一个**负向限值**——极化电位通常约为$-1.1$到$-1.2\ \mathrm{V}$（相对于$\mathrm{Cu / CuSO_4}$），对高强度钢则不那么负——超过它，析氢会使涂层剥离并带来氢脆风险。
**电流需求**是设计数字，而它主要由涂层决定。海水中钢的参考值：
$$
\begin{array}{l c}
\text{工况（海水）} & \text{电流密度} \\
\text{裸钢，初始极化} & 0.15\text{–}0.25\ \mathrm{A / m^{2}} \\
\text{裸钢，设计寿命内的平均值} & 0.07\text{–}0.12\ \mathrm{A / m^{2}} \\
\text{有涂层，面积的 } 1\ \%\ \text{裸露} & \approx 0.001\ \mathrm{A / m^{2}}
\end{array}
$$
**涂覆率为$99\ \%$的结构只需约百分之一的电流**，这就是阴极保护设计同时也是一份涂层规范的原因。
**阳极材料**及其典型实际电容量（每年消耗量为$8{,}760\ \mathrm{h}$除以电容量）：
$$
\begin{array}{l c c l}
\text{阳极} & \text{实际电容量} & \text{消耗率} & \text{用途} \\
\text{锌} & \approx 780\ \mathrm{Ah / kg} & 11.2\ \mathrm{kg / (A \cdot yr)} & \text{海水；不高于约 } 50\ {}^{\circ}\mathrm{C} \\
\text{铝-锌-铟} & \approx 2{,}500\ \mathrm{Ah / kg} & 3.5\ \mathrm{kg / (A \cdot yr)} & \text{海上结构} \\
\text{镁} & \approx 1{,}100\ \mathrm{Ah / kg} & 8.0\ \mathrm{kg / (A \cdot yr)} & \text{土壤和淡水（驱动电压高）} \\
\text{钛基混合金属氧化物} & \text{近乎惰性} & \text{极小} & \text{外加电流} \\
\text{高硅铸铁} & \text{缓慢消耗} & \approx 0.1\text{–}0.5\ \mathrm{kg / (A \cdot yr)} & \text{土壤中的外加电流}
\end{array}
$$
**保护系统的两种失效模式。****欠保护**使结构的某些部分仍在腐蚀，而这常常不被注意，因为$- 0.75\ \mathrm{V}$的读数看起来差不多合格，或者测量中包含了 IR 降。**过保护**在钢-涂层界面产生氢，使**涂层剥离**，并在高强度钢上向金属充氢。
:::

::: example 法拉第换算的实际应用 {#ex-faraday}
一块钢板热浸镀锌$85\ \mu\mathrm{m}$。估算该镀层在乡村（ISO 9223 腐蚀性等级 C2）和工业（C4）大气中的寿命，以及五年内耗尽镀层所对应的锌腐蚀电流密度。
::: solution
**消耗速率。**取锌的腐蚀速率为$0.7\ \mu\mathrm{m / yr}$（C2 的上限）和$3\ \mu\mathrm{m / yr}$（位于 C4 的$2.1$到$4.2$范围内），于是
$$
t_{\mathrm{rural}} = \frac{85}{0.7} = 121\ \mathrm{yr}, \qquad
t_{\mathrm{ind}} = \frac{85}{3} = 28\ \mathrm{yr} .
$$
**等效电流。**对锌，$1\ \mu\mathrm{A / cm^{2}}$相当于$15.0\ \mu\mathrm{m / yr}$，所以$3\ \mu\mathrm{m / yr}$的损失为
$$
i = 1\ \mu\mathrm{A / cm^{2}} \times \frac{3}{15.0} = 0.20\ \mu\mathrm{A / cm^{2}} = 2\ \mathrm{mA / m^{2}} .
$$
**五年寿命**需要$85 / 5 = 17\ \mu\mathrm{m / yr}$，即$17 / 15.0 = 1.1\ \mu\mathrm{A / cm^{2}}$（$11\ \mathrm{mA / m^{2}}$）——这个速率出现在海洋浪溅区，或锌与大面积裸钢偶接之处。
**对划痕的电偶保护。**暴露$1\ \mathrm{mm}^{2}$钢的划痕由周围的锌保护。若钢需要$1\ \mu\mathrm{A / cm^{2}}$的阴极电流密度，而电流取自周围$1\ \mathrm{cm}^{2}$（$100\ \mathrm{mm^{2}}$）的锌，则锌的电流密度为$1 / 100 = 0.01\ \mu\mathrm{A / cm^{2}}$，锌的额外损失为$0.01 \times 15.0 = 0.15\ \mu\mathrm{m / yr}$——与大气腐蚀速率相比很小，所以划痕几乎不耗费镀层。

**校核。**锌与铁换算系数之比就是$M / (n \rho)$之比：锌$65.4 / (2 \times 7.14) = 4.58$，铁$55.85 / (2 \times 7.87) = 3.55$，比值$1.29$，而$15.0 / 11.6 = 1.29$。$\checkmark$

**合理性检验。**这就是划伤的镀锌桶不在划痕处生锈、而暴露在风雨中的划伤马口铁却在划痕处生锈的原因：在空气和水中**锡相对于钢是正电性（贵）的**，于是裸露的钢成为阳极，大面积镀锡区成为阴极。紧固件上的锌和锌合金镀层出于同样的原因起牺牲保护作用。
:::
:::

::: example 电偶对：铝桁条与钢支架 {#ex-galv}
一根2024铝合金桁条用钢螺栓连接到碳钢支架上，处于潮湿的海洋大气中。给出驱动力、预期的损伤和设计对策。
::: solution
**驱动力。**在受氯化物污染的电解质中，铝合金的电位约为$-0.76$到$-1.00\ \mathrm{V}$，钢约为$-0.60$到$-0.72\ \mathrm{V}$（相对于 SCE），所以该电偶的驱动力量级为$0.1$到$0.3\ \mathrm{V}$，**铝是阳极**。
**损伤，以及为何由面积比决定。**设润湿的钢面积为$100\ \mathrm{cm^{2}}$，接头处暴露的铝——一块划伤或裸露的区域——为$1\ \mathrm{cm^{2}}$。若钢上的氧还原提供$0.1\ \mu\mathrm{A / cm^{2}}$，则铝上的电流密度为$100 \times 0.1 = 10\ \mu\mathrm{A / cm^{2}}$，而铝每$\mu\mathrm{A / cm^{2}}$对应$10.9\ \mu\mathrm{m / yr}$，故
$$
\dot{x} = 10.9\ \mu\mathrm{m / yr} \times 10 = 109\ \mu\mathrm{m / yr} ,
$$
所以$3\ \mathrm{mm}$的桁条壁约在$3{,}000 / 109 = 28$年内被穿透——在接头保持潮湿或阴极电流密度更高之处还要快得多。
**设计对策，按优先顺序。**
1. **绝缘。**在螺栓处使用非导电垫圈和全长套管（只在螺栓头下加垫圈会使螺杆形成短路），在接头周围涂密封胶，并在两个贴合面上都涂底漆。
2. **保持阳极大、阴极小。**大铝构件上的小钢紧固件是可以容忍的；大钢构件上的小铝零件则不行。
3. **给阴极涂覆，而不只是给阳极涂覆。**钢上的涂层减小阴极面积，从而减小电流；有涂层的阳极对着裸露的阴极，会把全部电流集中到阳极涂层的第一个漏涂点上——这是**最坏**的配置。
4. **更换一种材料。**不锈钢螺栓并无改善，因为它仍比铝更正；**镀锌、镀镉或镀锌镍**的钢螺栓电位更接近，其镀层起牺牲作用。
5. **排水。**积水的接头会腐蚀；泄水孔和坡度不花分文。

**校核。**单位：$(\mu\mathrm{A / cm^{2}}) \times (\mu\mathrm{m / yr}$每$\mu\mathrm{A / cm^{2}}) = \mu\mathrm{m / yr}$，且$3\ \mathrm{mm} / 0.109\ \mathrm{mm / yr} = 28\ \mathrm{yr}$。电偶稳定在两种金属之间的混合电位；当氧还原受扩散限制时，阴极强烈极化，混合电位接近铝的电位。$\checkmark$

**合理性检验。**由此得出的法则正是机体和船舶设计手册所规定的：**绝不给阳极涂覆而让阴极裸露**。铝制船体涂漆并装有牺牲阳极（锌或铝合金）也是出于同样的原因：成为阳极区的是这些阳极，而不是船体。
:::
:::

::: example 管道的阴极保护 {#ex-cp}
一段长$50\ \mathrm{km}$、直径$900\ \mathrm{mm}$（壁厚$12\ \mathrm{mm}$）的埋地钢管道，涂有熔结环氧涂层，按表面$1\ \%$裸露设计，拟采用外加电流保护。估算电流和整流站数量，并选择阳极。
::: solution
**面积与电流。**表面积为$\pi \times 0.9 \times 50{,}000 = 1.41 \times 10^{5}\ \mathrm{m^{2}}$。取充气土壤中裸钢的保护电流密度为$10\ \mathrm{mA / m^{2}}$，作用于$1\ \%$的裸露面积，
$$
I = 1.41 \times 10^{5} \times 0.01 \times 0.010\ \mathrm{A} = 14\ \mathrm{A} ,
$$
即整个表面上平均$0.1\ \mathrm{mA / m^{2}}$。
**整流站。**保护作用随离汇流点的距离而衰减，因为电流沿管壁流动（单位长度电阻$r$），并通过涂层泄漏出去（单位长度电导$g$）。衰减长度为
$$
\lambda = \frac{1}{\sqrt{r g}} , \qquad r = \frac{\rho_{\mathrm{steel}}}{\pi D w}, \quad g = \frac{\pi D}{R_{\mathrm{c}}} ,
$$
其中$w$为壁厚，$R_c$为涂层比电阻。约$0.3\ \mathrm{V}$极化下$0.1\ \mathrm{mA / m^{2}}$的平均电流密度对应$R_c = 0.3 / 10^{-4} = 3{,}000\ \Omega\,\mathrm{m^{2}}$。取$\rho_{\mathrm{steel}} = 2 \times 10^{-7}\ \Omega\,\mathrm{m}$：
$$
r = \frac{2 \times 10^{-7}}{\pi \times 0.9 \times 0.012} = 5.9 \times 10^{-6}\ \Omega / \mathrm{m}, \qquad
g = \frac{\pi \times 0.9}{3{,}000} = 9.4 \times 10^{-4}\ \mathrm{S / m}, \qquad
\lambda = 13\ \mathrm{km} .
$$
因此一个站大约能向每侧保护一个衰减长度，所以设置**两个站**，分别位于约$12.5$和$37.5\ \mathrm{km}$处，每站提供约$7\ \mathrm{A}$，是合理的初步布置；正式设计还会为寿命期内涂层的劣化留出裕量。
**阳极。**采用**钛基混合金属氧化物**或**高硅铸铁**外加电流阳极，置于含碳（焦炭粉）回填料中，每站设一个阳极地床，按站电流加裕量、低接地电阻和设计寿命确定尺寸。
**三个设计陷阱。****杂散电流干扰**：附近直流铁路或另一受保护结构的电流可能被管道拾取并在别处流出，在那里迅速腐蚀钢；补救办法是干扰调查和排流连接。**屏蔽**：岩石、混凝土配重层、剥离的胶带或穿越道路处的套管会把钢与保护电流屏蔽开，于是测试桩读数可能很好，而屏蔽物下的钢却在腐蚀；密间隔电位测量（CIPS）和直流电位梯度（DCVG）检测能找出这些地方。**汇流点附近的过保护**：靠近地床处的电位是全线最负的，可能使涂层剥离；电位要用整流器断电时的**消除 IR 降**（“瞬时断电”）测量来判断。

**校核。**$14\ \mathrm{A}$分布在$1.41 \times 10^{5}\ \mathrm{m^{2}}$上为$0.1\ \mathrm{mA / m^{2}}$，即$10\ \mathrm{mA / m^{2}}$的$1\ \%$——一致。$\lambda$的单位：$(\Omega\,\mathrm{m^{-1}} \cdot \mathrm{S\, m^{-1}})^{-1/2} = \mathrm{m}$。$\checkmark$

**合理性检验。**$1\ \%$的裸露裕量就是整个设计：无涂层的管线需要$1.41 \times 10^{5} \times 0.010 = 1.4\ \mathrm{kA}$，多一百倍。这就是管道涂层在施工期间要做漏涂检测和修补的原因，也是管道的腐蚀预算主要是涂层预算的原因。
:::
:::

::: example 设计：海水冷却系统 {#ex-design-cor}
为一台海水冷却换热器及其$200\ \mathrm{m}$管路选择材料和腐蚀控制措施，设计流速约$3\ \mathrm{m / s}$，寿命二十年，不做化学处理。
::: solution
**环境。**经过滤的海水，温度最高$25\ {}^{\circ}\mathrm{C}$，含约$3.5\ \%$溶解盐，充气，正常服役时以$3\ \mathrm{m / s}$流动、停机时停滞，换热器中的金属温度高于水温。
**逐项选材。**
$$
\begin{array}{l l l}
\text{部件} & \text{材料} & \text{理由} \\
\text{海水管路} & \text{CuNi 90/10，或超级双相钢} & 3\ \mathrm{m / s} \text{ 在大管径 CuNi 的流速窗口内；超级双相钢有裕量} \\
\text{管板和壳体} & \text{CuNi 或超级双相钢，或衬里碳钢} & \text{润湿面积最大；由成本决定选择} \\
\text{换热管} & \text{CuNi 90/10，流速更高时用钛} & \text{抗污损性和耐冲刷性} \\
\text{水室} & \text{衬胶碳钢或超级双相钢} & \text{入口处的冲击腐蚀} \\
\text{螺栓} & \text{超级双相钢或合金 625} & \text{316 在垫圈下遭受缝隙腐蚀} \\
\text{垫片} & \text{非石墨（如 PTFE 基）} & \text{石墨垫片是大阴极} \\
\text{泵壳和叶轮} & \text{双相钢（如 CD4MCuN）或超级双相钢} & \text{空蚀、冲刷和氯化物} \\
\text{阀内件} & \text{双相钢阀体上堆焊硬面（Stellite 6）} & \text{阀座处的咬合和冲刷}
\end{array}
$$
**决定成败的五条设计规则。**
1. **流速。**使 CuNi 保持在其流速窗口内；管子被堵塞或封堵后要校核流速，因为流量重新分配，其余的管子流速更高。
2. **无缝隙。**管子与管板的接头、垫片和螺纹都是缝隙；在这些部位选用耐缝隙腐蚀的合金，并避免在海水可能停滞之处使用 O 形圈。
3. **无未经处理的电偶对。**碳钢管板中的铜镍管束使管板成为大阴极的阳极；应采用相容的管板、绝缘，或对水室实施阴极保护。
4. **无停滞。**管道充满、静止、温热的停机状态是装置所经历的最具破坏性的工况；在每个低点设置排放口，较长停机时要排空并用淡水冲洗。
5. **水室的阴极保护。**每个水室中的牺牲阳极（铁、锌或铝合金）保护管板和水室；铜镍管不应受到强保护，因为自由腐蚀释放的铜离子正是使管子保持抗污损的原因。
**监测。**挂片架、电阻探针和线性极化探针，以及定期抽管并对管子-管板区域进行金相检查。

**设计评述。**海水系统的失效通常不是因为选错了合金，而是因为某个**设计细节**——一个死角、一条缝隙、一个石墨垫片、一根堵塞的管子、一次停滞的停机、一个电偶对。流速和停滞值得与合金选择同样的重视。
:::
:::

::: example 设计：碳捕集溶剂回路 {#ex-design-co2}
为一座胺法$\mathrm{CO_2}$捕集装置的吸收塔、再生塔及温度最高$120\ {}^{\circ}\mathrm{C}$的连接回路选择材料。
::: solution
**环境，以及为何它比看上去更恶劣。**单乙醇胺水溶液（质量分数约$30\ \%$），在吸收塔中约$40\ {}^{\circ}\mathrm{C}$，在再生塔和再沸器中最高约$120\ {}^{\circ}\mathrm{C}$，负载$\mathrm{CO_2}$，并因胺的氧化降解和热降解而积累**热稳定盐**——甲酸盐、乙酸盐、草酸盐、硫代硫酸盐等——此外还有来自烟气的**氧**，以及来自补充水和烟气夹带的**氯离子**和**硫酸根**。降解产物驱动了大部分腐蚀，因此溶剂管理与选材同样重要。
**选材。**
$$
\begin{array}{l l l}
\text{部件} & \text{材料} & \text{说明} \\
\text{吸收塔壳体} & \text{留腐蚀裕量的碳钢，或不锈钢} & \text{贫液、温度低；条件温和} \\
\text{富液管线、贫富液换热器} & \text{不锈钢（304L/316L）} & \text{热的富 CO}_2\text{ 溶剂侵蚀碳钢} \\
\text{再生塔和再沸器} & \text{316L，氯离子高时用双相钢} & \text{温度最高、腐蚀性最强的区域} \\
\text{复活器} & \text{高合金（如合金 C-276）或衬里} & \text{浓缩的降解产物} \\
\text{紧固件} & \text{不锈钢（如 B8M）} & \text{耐外部腐蚀和泄漏腐蚀}
\end{array}
$$
**三种失效模式。**富液管线中弯头、阀门、泵和闪蒸点处的**冲刷腐蚀**，以流速限值和不锈钢控制。奥氏体不锈钢在温度超过约$60\ {}^{\circ}\mathrm{C}$且氯离子浓缩处的**氯化物应力腐蚀开裂**；以限制溶剂中的氯离子和在最恶劣部位使用双相钢控制。碳钢焊缝的**胺应力腐蚀开裂**，按 API 945 的做法以焊后热处理控制。
**腐蚀控制。**用**复活器**去除热稳定盐并使其保持在设定限值以下，过滤，对补充水设**氯离子限值**，**流速限值**，以及腐蚀监测（挂片和探针，再加上定期分析溶剂中的热稳定盐、溶解铁和氯离子——铁含量上升是活性腐蚀的早期迹象）。

**设计评述。**在封闭的溶剂回路中，腐蚀规范必须包括**溶剂质量和水质限值**，而不只是材料：同一套装置在复活器运行时运转良好，一旦任由降解产物积累就可能迅速腐蚀。
:::
:::

::: history
1824年，**汉弗莱·戴维（Humphry Davy）**提出在皇家海军舰船的铜包皮上连接锌或铁加以保护——这是第一次有意的阴极保护——但受保护的铜发生了污损，因为能毒杀海洋生物的铜离子不再释放，该方法因而被放弃。1830年代，**克里斯蒂安·弗里德里希·舍恩拜因（Christian Friedrich Schönbein）**和**迈克尔·法拉第（Michael Faraday）**研究了铁在浓硝酸中的**钝化**。**尤利乌斯·塔费尔（Julius Tafel）**于1905年发表了过电位与电流之间的对数关系，**N. B. 皮林（N. B. Pilling）**和**R. E. 贝德沃思（R. E. Bedworth）**于1923年发表了他们的氧化物体积比。剑桥的**尤利克·R. 埃文斯（Ulick R. Evans）**在1920年代用液滴实验证明了水溶液腐蚀的电化学本质和氧浓差作用。**罗伯特·J. 库恩（Robert J. Kuhn）**根据他对新奥尔良铸铁水管的研究，于1933年提出了$-0.85\ \mathrm{V}$（相对于$\mathrm{Cu/CuSO_4}$）的保护判据。**卡尔·瓦格纳（Carl Wagner）**和**W. 特劳德（W. Traud）**于1938年建立了混合电位理论，**米尔顿·斯特恩（Milton Stern）**和**A. L. 吉尔里（A. L. Geary）**于1957年提出了极化电阻法。**马塞尔·波拜（Marcel Pourbaix）**发展了电位-pH 图，并将其汇集于《水溶液中的电化学平衡图谱》（*Atlas of Electrochemical Equilibria in Aqueous Solutions*，法文版1963年，英文版1966年）。国际镍公司的**弗兰克·L. 拉奎（Frank L. LaQue）**在北卡罗来纳州的 Kure Beach 和 Wrightsville Beach 建立了长期海洋试验站，其海水数据是电偶序和海洋材料选择的基础，并总结在《海洋腐蚀：原因与防护》（*Marine Corrosion: Causes and Prevention*，1975年）中。**马尔斯·G. 方塔纳（Mars G. Fontana）**和**诺伯特·D. 格林（Norbert D. Greene）**的《腐蚀工程》（*Corrosion Engineering*，1967年）把这门学科组织成本讲所用的各种腐蚀形态。
:::

## 后续内容

挽救不锈钢的钝化是[[materials-science/bonding-structure]]中的氧化物化学和[[materials-science/material-families]]中的合金化；应力腐蚀和氢的门槛值是[[materials-science/failure]]中的断裂力学；焊缝的敏化是[[materials-science/phase-transformations]]中的析出；而腐蚀裕量和涂层寿命则是[[materials-science/materials-selection]]中的经济学。

::: summary
- 腐蚀在热力学上是有利的；波拜图说明什么是可能的，从不说明有多快。
- 钝化需要一层薄的、附着牢固的、难溶的、导电性差的氧化物；$\mathrm{Cr_2 O_3}$、$\mathrm{Al_2 O_3}$、$\mathrm{SiO_2}$和$\mathrm{TiO_2}$是使合金耐蚀的膜，Pilling-Bedworth 比只是初步指南。
- 速率是一个法拉第换算：铁上$1\ \mu\mathrm{A / cm^{2}}$相当于$11.6\ \mu\mathrm{m / yr}$，钝化合金通过的电流密度约为$10^{-5}$到$10^{-3}\ \mathrm{A / m^{2}}$。
- 许多水溶液腐蚀是阴极控制的，因此决定损伤的是面积比和氧的供应，而不只是电位差。
- 局部腐蚀——蚀坑、缝隙、晶界、脱成分——才是失效的所在，缝隙总是比开放表面更糟。
- 应力腐蚀开裂需要材料、环境和应力同时具备，而应力往往是残余应力。
- 涂层的寿命由其表面处理和漏涂点决定。
- 阴极保护同时也是一份涂层规范：涂覆率为$99\ \%$的结构只需约百分之一的电流。
- 许多腐蚀失效是设计失效——一条缝隙、一个死角、一个石墨垫片、一个有涂层的阳极——在设计中消除它们最便宜。
:::

::: quiz
一根不锈钢管在一个螺栓紧固的管卡下被发现穿孔，其余表面完好无损。机理是什么？
- [x] 缝隙腐蚀：管卡下的贫氧使间隙成为阳极并酸化
- [ ] 氯离子侵蚀造成的均匀减薄
- [ ] 管卡处的冲刷腐蚀
- [ ] 微生物影响腐蚀
::: solution
第一个选项。管卡下的溶解氧被消耗且无法扩散回来，于是间隙成为氧浓差电池的阳极；在那里生成的金属离子水解并使溶液酸化，氯离子迁入，酸性氯化物溶液使间隙保持活化，而大面积、仍处于钝态的外表面承担阴极反应。均匀减薄会侵蚀整个表面；管卡外完好无损的表面就是诊断依据。
:::
:::

## 习题

::: exercise 法拉第换算 {level=1 check="11.6"}
铁上$1\ \mu\mathrm{A / cm^{2}}$的腐蚀电流密度对应多大的穿透速率？（以$\mu\mathrm{m / yr}$为单位输入速率，保留一位小数。）
::: solution
$\dot x = iM / (nF\rho) = 10^{-2} \times 0.05585 / (2 \times 96{,}485 \times 7{,}870) = 3.68 \times 10^{-13}\ \mathrm{m/s} = 11.6\ \mu\mathrm{m / yr}$。
:::
:::

::: exercise 钝化 {level=1 check="1.29"}
计算铝上$\mathrm{Al_2 O_3}$的 Pilling-Bedworth 比，氧化物取$M = 101.96\ \mathrm{g/mol}$、$\rho = 3.95\ \mathrm{g/cm^3}$，金属取$M = 26.98\ \mathrm{g/mol}$、$\rho = 2.70\ \mathrm{g/cm^3}$。（输入该比值，保留两位小数。）
::: solution
$$
R_{\mathrm{PB}} = \frac{101.96 / 3.95}{2 \times 26.98 / 2.70} = \frac{25.81}{19.99} = 1.29 ,
$$
略有膨胀——一层致密、附着牢固的膜。
:::
:::

::: exercise 塔费尔斜率 {level=1 check="118"}
给出单电子反应在传递系数为$0.5$、温度为$25\ {}^{\circ}\mathrm{C}$时的塔费尔斜率$2.303 RT / (\alpha n F)$。（以 mV 每十倍电流为单位输入斜率，取整数。）
::: solution
$2.303 \times 8.314 \times 298.15 / (0.5 \times 96{,}485) = 0.118\ \mathrm{V}$，即每十倍$118\ \mathrm{mV}$。
:::
:::

::: exercise 不锈钢 {level=1 check="60"}
奥氏体不锈钢的氯化物应力腐蚀开裂大约在什么温度以上成为设计中需要关注的问题？（以 °C 为单位输入温度。）
::: solution
约$60\ {}^{\circ}\mathrm{C}$——这是一条广泛使用的经验法则；在氯离子浓缩且应力高的地方，低于此温度也可能开裂。
:::
:::

::: exercise 阳极 {level=1 check="140"}
一个实际电容量为$2{,}500\ \mathrm{Ah / kg}$的铝-锌-铟阳极必须在$20$年内提供$2\ \mathrm{A}$的平均电流。要消耗多少质量的阳极材料？（以 kg 为单位输入质量，取整数。）
::: solution
电量$= 2 \times 20 \times 8{,}760 = 350{,}400\ \mathrm{Ah}$，所以$m = 350{,}400 / 2{,}500 = 140\ \mathrm{kg}$。电容量为$780\ \mathrm{Ah / kg}$的锌阳极需要$449\ \mathrm{kg}$，约为$3.2$倍——这就是海上结构使用铝阳极的原因。实际设计还要加上利用系数，因为阳极不可能被完全消耗。
:::
:::

::: exercise 涂层寿命 {level=2 check="12"}
一层锌镀层在锌腐蚀速率为$0.7\ \mu\mathrm{m / yr}$的乡村大气中可维持120年。它的厚度是多少？在锌腐蚀速率为$7\ \mu\mathrm{m / yr}$的极强腐蚀性（C5）大气中，其寿命是多少？（以年为单位输入 C5 寿命。）
::: solution
厚度$= 0.7 \times 120 = 84\ \mu\mathrm{m}$，是典型的热浸镀锌厚度。在 C5 中寿命为$84 / 7 = 12\ \mathrm{yr}$。
**合理性检验。**寿命与当地锌腐蚀速率成反比，而后者主要取决于二氧化硫和氯化物的沉降量以及润湿时间。这就是 ISO 9223 腐蚀性等级对**场地**分类的原因，也是同一个镀锌结构在内陆能用一个世纪、而在工业化海岸十年二十年内就需要维护的原因。
:::
:::

::: exercise 电偶腐蚀 {level=2}
在海洋服役中，一块$2\ \mathrm{cm^{2}}$的裸钢片铆接在一块$2\ \mathrm{m^{2}}$的铝合金板上。铝上的电偶电流密度为$0.05\ \mu\mathrm{A / cm^{2}}$，给出铝的穿透速率。然后，取钢上受氧限制的阴极电流密度为$10\ \mu\mathrm{A / cm^{2}}$，估算面积互换时铝上的电流密度。
::: solution
此时钢是**阴极**（$A_c = 2\ \mathrm{cm^{2}}$），铝板是**阳极**（$A_a = 20{,}000\ \mathrm{cm^{2}}$），所以$A_c / A_a = 10^{-4}$：小阴极的电流分散在巨大的阳极上。
$$
i_{\mathrm{Al}} = 0.05\ \mu\mathrm{A / cm^{2}} \ \Rightarrow\ \dot{x} = 10.9 \times 0.05 = 0.54\ \mu\mathrm{m / yr} .
$$
**互换后**——一块$2\ \mathrm{m^{2}}$的钢板上有一块$2\ \mathrm{cm^{2}}$的铝片——总阴极电流为$10 \times 20{,}000 = 2 \times 10^{5}\ \mu\mathrm{A} = 0.2\ \mathrm{A}$，集中在$2\ \mathrm{cm^{2}}$上，得到
$$
i_{\mathrm{Al}} = \frac{2 \times 10^{5}}{2} = 10^{5}\ \mu\mathrm{A / cm^{2}} \ \Rightarrow\ \dot{x} \approx 10.9 \times 10^{5}\ \mu\mathrm{m / yr} \approx 1\ \mathrm{m / yr} .
$$
实际上铝片会极化，阴极也不会处处达到其极限，所以实际电流较低，但铝片仍会在几周到几个月内被消耗掉。
**合理性检验。****大阳极、小阴极**的布置是安全的，每年约半微米；反过来则把整个阴极的电流集中到一个很小的阳极上。这个例子用两行就说明了面积法则。
:::
:::

::: exercise 混凝土 {level=2 check="160"}
在保护层为$40\ \mathrm{mm}$的结构中，碳化深度在$10$年后达到$10\ \mathrm{mm}$。假设$x = k \sqrt{t}$，碳化前沿何时到达钢筋？（以年为单位输入龄期。）
::: solution
$k = 10 / \sqrt{10} = 3.16\ \mathrm{mm / yr^{1/2}}$，到达$40\ \mathrm{mm}$保护层的时间为$t = \left( 40 / 3.16 \right)^{2} = 160\ \mathrm{yr}$。
**合理性检验。**保护层增至四倍，时间增至十六倍，因此保护层是对抗碳化最便宜的耐久性措施。然而使用除冰盐的桥面板可能在几十年内就发生腐蚀，因为在那里使钢筋去钝化的是**氯离子**而不是碳化；碳化计算只校核一种机理，而对暴露结构起控制作用的通常是氯离子侵入的计算。
:::
:::

::: exercise 推导 {level=3}
从基本原理推导法拉第穿透速率换算，并对铁、锌和铝求值。然后推导电偶对的面积比法则，并说明它何时成立。
::: solution
**换算。**面积$A$上的电流$i$（A/m²）以如下速率溶解金属：
$$
\frac{\mathrm{d} N}{\mathrm{d} t} = \frac{i A}{n F}\ \mathrm{mol/s} \quad \Rightarrow \quad \frac{\mathrm{d} m}{\mathrm{d} t} = \frac{i A M}{n F} .
$$
穿透速率是单位面积、单位时间损失的体积：
$$
\dot{x} = \frac{1}{\rho A} \frac{\mathrm{d} m}{\mathrm{d} t} = \frac{i M}{n F \rho} \quad \left[ \mathrm{m / s} \right] \text{，其中 } i \text{ 的单位为 } \mathrm{A / m^{2}} .
$$
对铁，取$i = 10^{- 2}\ \mathrm{A / m^{2}}$（$1\ \mu\mathrm{A / cm^{2}}$）、$M = 0.05585\ \mathrm{kg / mol}$、$n = 2$、$\rho = 7{,}870\ \mathrm{kg / m^{3}}$：
$$
\dot{x} = \frac{10^{- 2} \times 0.05585}{2 \times 96{,}485 \times 7{,}870} = 3.68 \times 10^{- 13}\ \mathrm{m / s}
= 11.6\ \mu\mathrm{m / yr} . \quad \checkmark
$$
对锌，$M / (n \rho) = 0.06538 / (2 \times 7{,}140) = 4.58 \times 10^{- 6}\ \mathrm{m^{3}/mol}$，铁为$3.55 \times 10^{- 6}$，得$15.0\ \mu\mathrm{m / yr}$；对铝，$0.02698 / (3 \times 2{,}700) = 3.33 \times 10^{- 6}$，得$10.9\ \mu\mathrm{m / yr}$。
**面积法则。**电偶对中同一个电流$I$流过两个面积。若阴极反应是处于扩散极限的氧还原，则$I \approx j_{\mathrm{O_2}} A_c$，其中$j_{\mathrm{O_2}}$为极限电流密度——在静止的充气海水中量级为$0.1\ \mathrm{A / m^{2}}$（$10\ \mu\mathrm{A / cm^{2}}$）。若阳极承担全部电流，则阳极的穿透速率为
$$
\boxed{ \dot{x}_a = \frac{j_{\mathrm{O_2}} M}{n F \rho} \times \frac{A_c}{A_a} } .
$$
**何时成立。**这个结果不含电位差：只要电偶的驱动足够强、使阴极达到其扩散极限，损伤就由氧的供应和面积比决定。当阴极还原氧迟缓时——钝态的钛和不锈钢是比铜差的阴极——或电位差太小、不足以把阴极极化到其极限时，它就不成立；此时电位差和电极动力学起作用，该法则给出的是一个上限。
**合理性检验。**取$j_{\mathrm{O_2}} = 10\ \mu\mathrm{A / cm^{2}}$、$A_c / A_a = 1$，铁将以$116\ \mu\mathrm{m / yr}$的速率腐蚀——这正是海水中裸钢实测的数量级，说明极限电流的图景是正确的。
:::
:::

::: exercise 设计 {level=3}
为锂离子电池包的冷却板及其回路选择材料和腐蚀控制措施，并对照其他方案说明理由。
::: solution
**环境，以及相互冲突的要求。**水-乙二醇冷却液（通常含约$50\ \%$乙二醇），温度约$- 30$到$60\ {}^{\circ}\mathrm{C}$，含有机酸型（OAT）缓蚀剂配方，与冷却板的铝接触；回路必须在几乎不维护的情况下维持整车寿命，而且由于冷却液导电并在高压电池附近流动，其电导率和任何漏电路径都关系到电气安全。
**候选方案及其淘汰。**
$$
\begin{array}{l l}
\text{铜或黄铜板} & \text{导热好，但溶解的铜会在回路中别处的铝上析出并使其点蚀} \\
\text{碳钢} & \text{完全依赖缓蚀剂；重；淘汰} \\
\text{不锈钢} & \text{耐蚀，但重，且对所接触的铝零件而言是阴极} \\
\text{钎焊铝（3xxx 芯材，Al-Si 复合层）} & \text{轻、便宜、可大批量生产；与现代冷却液相容} \\
\text{聚合物（如玻纤增强 PA 或 PPS）} & \text{不腐蚀，但导热性差；用于集流管，用于冷却板尚在开发中} \\
\text{钛} & \text{免蚀，但成本高出许多倍}
\end{array}
$$
**选择：钎焊铝板**——3xxx 系芯材加 Al-Si 钎料复合层，在冷却液一侧采用牺牲性富锌层或相应的芯材设计，使任何点蚀横向扩展而不是穿孔——配合与铝相容的 OAT 冷却液，并且**回路中任何地方都没有铜或黄铜**。
**四个设计问题。****电偶接触**：使润湿回路中不出现异种金属，并用导热而电绝缘的界面把铝板与钢或铜零件隔离。**冲刷腐蚀和空蚀**：限制入口和集流管处的流速，把入口边缘倒圆，并给泵提供足够的吸入压力。**缓蚀剂耗竭**：OAT 缓蚀剂通过吸附在铝上起保护作用，并会缓慢消耗；要规定冷却液及其服役期检查。**电气安全**：规定电导率受控且低的冷却液，并在生产中检验高压系统与冷却回路之间的绝缘电阻。

**设计评述。**为化工厂写的腐蚀规范对电池来说是错的：约束条件是长寿命免维护、每种润湿金属与铝的相容性以及电气隔离，因此答案要作为一个系统来选择——板材合金、钎料、冷却液化学成分和回路材料一起考虑——而不是只选一种合金。
:::
:::
