Repository: c2h2/learn-atlases

# Mechanical & Aerospace Atlas

A detailed, interactive course through university mechanical and aerospace engineering — statics
and dynamics, solid mechanics, thermofluids, materials and manufacturing, design, control and
robotics, and aerospace — in English and Simplified Chinese, on the same engine as
[Maths Atlas](../maths/). Plain PHP, no framework and no database.

**Status: curriculum skeleton.** All 24 courses and 215 chapters are defined, with taglines,
summaries, chapter summaries and prerequisites. Lessons, course overviews, outcomes, history,
references, the timeline, the Chinese course overlays and mechanical and aerospace figures are

File: mechanical/content/zh/materials-science/defects-diffusion.md
完美晶体是不可能的，而且不是因为制造不完美。不含空位的晶体的自由能高于含少量空位的晶体，因为把空位混合到格点位置上贡献了一个熵项，在任何高于绝对零度的温度下都没有焓能胜过它。铝在其熔点的空位平衡浓度是四千个格点中有一个，而本课的一切工程后果——扩散、蠕变、烧结、析出、硬化、辐照肿胀、涡轮叶片在一万小时后失效——都源于晶格布满缺陷、因而原子会移动这一事实。

扩散是钢齿轮能外硬内韧的原因，是半导体掺杂剂停在它被注入的地方而不是设计意图所在的原因，是阴极清洗产生的氢原子使高强紧固件脆化的原因，也是铀燃料芯块肿胀的原因。它由一个指数式$D = D_0 \exp \left( - Q / RT \right)$支配，其激活能由缺陷浓度和跃迁频率决定，其数值从铁中的氢到铁中的铁（都在室温下）跨越约四十个数量级。

::: warning 扩散是指数的，所以对它的直觉一文不值
在$1000\ {}^{\circ}\mathrm{C}$约七个半小时就能在齿轮上渗出一毫米渗层的渗碳处理，在$900\ {}^{\circ}\mathrm{C}$需要约二十五小时（[[#ex-carburising]]与习题7）。在$1000\ {}^{\circ}\mathrm{C}$下热电偶仅仅低读$10\ {}^{\circ}\mathrm{C}$，就使$D$改变百分之十二，$20\ {}^{\circ}\mathrm{C}$的误差使它改变百分之二十五。反过来，一种在$500\ {}^{\circ}\mathrm{C}$一周内可测地扩散的材料在$20\ {}^{\circ}\mathrm{C}$可能完全静止，而按高温试验作线性外推的设计师会判一种本来很好的合金死刑、批准一种本来不行的。由此得出三条规则。**绝不把阿伦尼乌斯线外推到它测得时所覆盖的温度范围之外**，因为机理的改变——从晶格扩散到晶界扩散，从本征外到本征内，从空位到间隙——会使直线弯曲，而且通常向下弯。**如果扩散物种是氢、锂、钠或铁中的碳，绝不要假设扩散过程在室温下被冻结**，这几种在环境温度下都移动得足够快，能在数周内产生后果。**也绝不要相信没有校核边界条件就算出的扩散距离**，因为表面浓度恒定的处理和总含量恒定的处理，渗层深度都按$\sqrt{D t}$变化，但乘在前面的常数不同：浓度降到表面值一半处的深度，前者（误差函数分布）为$0.95 \sqrt{D t}$，后者（高斯分布）为$1.67 \sqrt{D t}$，把两者搞混正是通过的齿轮与报废的齿轮之间的区别。
:::

## 点缺陷

::: definition 点缺陷及其名称 {#def-point}
**空位**是格点上缺了一个原子；**自间隙原子**是一个同类多余原子被塞进通常不被占据的位置。**弗伦克尔（Frenkel）缺陷**是一个原子离开自己的格点进入间隙位置所产生的空位-间隙对，在阳离子较小的离子晶体中常见（溴化银）。**肖特基（Schottky）缺陷**是保持电中性的成对阳离子和阴离子空位（氯化钠）。**杂质**若替换基体原子则为**置换式**，若坐在空穴中则为**间隙式**；铁中的碳、氮、氢、硼和氧全部是间隙式的。它们的原子对所占据的空穴来说大得多——BCC铁中八面体间隙的半径为$0.019\ \mathrm{nm}$，而碳为$0.077\ \mathrm{nm}$——由此造成的畸变是钢的强度的一个主要来源。
**能量学。**一个空位花费焓$\Delta H_f^{V}$，为$0.5$到$3\ \mathrm{eV}$，大致与熔点成正比。自间隙原子贵二到四倍，因为它必须把近邻推开，所以其平衡浓度与空位浓度相比可以忽略，主要作为辐照产物存在。从接近熔点淬火保留下来的空位可以凝聚成位错环，在低层错能金属中还可凝聚成层错四面体。
:::

::: proof 为什么空位不可避免 {#proof-vacancies}
取一个含$N$个原子格点、含$n$个空位的晶体。焓为$n \Delta H_f$，而由玻尔兹曼公式和$\binom{N}{n}$种排布，组态熵为
$$
S = k \ln \frac{N !}{n ! \left( N - n \right)!} \approx - N k \left[ c \ln c + \left( 1 - c \right) \ln \left( 1 - c \right) \right], \qquad c = \frac{n}{N} .
$$
因此每格点的自由能为
$$
g (c ) = c \Delta H_f + k T \left[ c \ln c + \left( 1 - c \right) \ln \left( 1 - c \right) \right] .
$$
熵项的导数是$k T \ln \left( c / \left( 1 - c \right) \right)$，当$c \rightarrow 0$时趋于$- \infty$，所以在原点$\mathrm{d} g / \mathrm{d} c < 0$，**无论**$\Delta H_f$**取何值**：添加最初的空位总是降低自由能，因为混合熵的发散比焓的上升更陡。令导数为零并求解，
$$
\boxed{ c = \exp \left( - \frac{\Delta H_f}{k T} \right) }
$$
这里忽略了空位-空位相互作用，并把振动熵归入前置因子。$\checkmark$
**推广。**同样的论证适用于任何点缺陷和任何稀溶质：平衡态是**无序**态，而任何工艺（分子束外延、低温沉积、离子束合成）造出的无缺陷材料在热力学上都不稳定，一旦温度高到原子能移动就会获得自己的缺陷。实践中重要的推论是**淬火**冻结高温浓度，因为$c$从熔点到室温下降许多个数量级——铝接近八个（[[#ex-vacancies]]）——而在金属冷透之前空位到达不了湮灭源。
:::

::: definition 扩散与菲克定律 {#def-fick}
**扩散通量**正比于浓度梯度，
$$
J = - D \frac{\partial C}{\partial x} \quad \left[ \mathrm{mol\, m^{- 2}\, s^{- 1}} \right] ,
$$
把它与质量守恒$\partial C / \partial t = - \partial J / \partial x$结合，对常数$D$得**菲克第二定律**
$$
\frac{\partial C}{\partial t} = D \frac{\partial^{2} C}{\partial x^{2}}
$$
一维问题的两个典型解是：
**表面浓度恒定**$C_s$渗入初始浓度为$C_0$的半无限固体：
$$
\frac{C (x , t ) - C_0}{C_s - C_0} = \operatorname{erfc} \frac{x}{2 \sqrt{D t}} .
$$
**瞬时面源**，单位面积$M$个原子：
$$
C (x , t ) = \frac{M}{\sqrt{\pi D t}} \exp \left( - \frac{x^{2}}{4 D t} \right) ,
$$
其宽度按$\sqrt{D t}$增长，峰值按$1 / \sqrt{D t}$下降，而总面积不变。
两种情形下扩散距离都是
$$
x \sim 2 \sqrt{D t} ,
$$
扩散距离$x$所需的**特征时间**为$t \approx x^{2} / (4 D)$——一个平方律，这就是薄的东西能达到平衡而厚的东西永远不能的原因。
:::

::: widget plot
f: exp(-x*x); 0.5*exp(-x*x/4)
x: -4, 4
y: 0, 1.05
labels: t = t0; t = 4 t0
caption: 瞬时面源在两个时刻的高斯扩展。时间变为四倍时峰值高度减半、宽度加倍，因为曲线下的面积——扩散总质量——守恒。这就是扩散推进工序失去对结深控制的原因：分布没有陡峭的前沿，掺杂剂降到本底浓度以下的深度按$\sqrt{t}$增长，而表面浓度按$1 / \sqrt{t}$下降。
:::

::: definition 温度依赖与三条经验法则 {#def-arrhenius}
$$
D = D_0 \exp \left( - \frac{Q}{R T} \right),
$$
其中$Q$为扩散激活焓。对**空位机理的自扩散**，激活焓是空位形成焓与迁移焓之和，$Q = \Delta H_f + \Delta H_m$，而在整个金属界有三条经验规律成立：
$$
Q_{\mathrm{self}} \approx 18 R T_m , \qquad D_0 \approx 10^{- 5}\ \mathrm{m^{2} / s}, \qquad D \left( T_m \right) \approx 10^{- 13}\ \mathrm{m^{2} / s} .
$$
第三条值得注意：**每种金属在自己的熔点都以约$10^{- 13}\ \mathrm{m^{2} / s}$扩散**，从锌到钨都是，这就是烧结规程按绝对熔点的分数给出、而对比温度$T / T_m$是冶金学家唯一使用的温度的原因。间隙扩散的$Q$为$0.1$到$1.2\ \mathrm{eV}$，不含空位项，因此快$10^{4}$到$10^{10}$倍；室温下BCC铁中的氢以约$10^{- 8}\ \mathrm{m^{2} / s}$扩散，比$1000\ {}^{\circ}\mathrm{C}$下铁中的铁（$\approx 10^{- 16}\ \mathrm{m^{2} / s}$）快约$10^{8}$倍。
:::

::: example 平衡空位与淬火空位 {#ex-vacancies}
铝的空位形成焓为$0.66\ \mathrm{eV}$。给出$200\ {}^{\circ}\mathrm{C}$、熔点$660\ {}^{\circ}\mathrm{C}$以及淬火到$20\ {}^{\circ}\mathrm{C}$之后的平衡浓度。
::: solution
**在$200\ {}^{\circ}\mathrm{C} = 473\ \mathrm{K}$：**
$$
c = \exp \left( - \frac{0.66}{8.617 \times 10^{- 5} \times 473} \right) = 9.3 \times 10^{- 8}
$$
一千一百万个格点中一个空位。
**在$660\ {}^{\circ}\mathrm{C} = 933\ \mathrm{K}$：**
$$
c = \exp \left( - 8.19 \right) = 2.7 \times 10^{- 4}
$$
每$3700$个格点一个，即每立方米$1.6 \times 10^{25}$个空位，而格点有$6.0 \times 10^{28}$个。
**淬火到$20\ {}^{\circ}\mathrm{C}$之后：**$293\ \mathrm{K}$的平衡值为$\exp \left( - 26.1 \right) = 4.4 \times 10^{- 12}$，但空位在淬火中来不及扩散到湮灭源，所以金属保留**过饱和**；若高温空位全部保留下来，过饱和度为$2.7 \times 10^{- 4} / 4.4 \times 10^{- 12} \approx 6 \times 10^{7}$——接近八个数量级。随后时效时，过剩空位迁移到湮灭源、加速溶质扩散，并有一部分凝聚成几纳米大的空位环，可在电子显微镜下看到。

**校核。**熔点下每立方米的空位数$1.6 \times 10^{25}$乘以原子体积$1 / \left( 6.0 \times 10^{28} \right) = 1.66 \times 10^{- 29}\ \mathrm{m^{3}}$，得$2.7 \times 10^{- 4}$——与浓度相同的分数，理当如此。正是这部分额外体积使高温试样的宏观长度比其X射线点阵常数增长得稍快，比较两者（西蒙斯与巴卢菲1960年的差分膨胀法）是测定$c$的标准绝对方法。$\checkmark$

**合理性检验。**铝在熔点处实测的空位浓度约为$10^{- 3}$量级，是这个估计的几倍，因为完整的表达式还带有来自形成振动熵的前置因子$\exp \left( S_f / k \right)$，金属中$S_f$约为一到两个$k$。这个简单公式给出了正确的数量级，更有用的是给出了正确的温度依赖关系。
:::
:::

::: example 齿轮渗碳 {#ex-carburising}
一个$0.1\ \%\mathrm{C}$的钢齿轮在$1000\ {}^{\circ}\mathrm{C}$渗碳，气氛使表面保持$1.0\ \%\mathrm{C}$。要在深度$1\ \mathrm{mm}$处达到$0.4\ \%\mathrm{C}$需要多长时间？十小时后渗层深度是多少？
::: solution
**扩散系数。**对$\gamma$-铁中的碳，$D_0 = 2.3 \times 10^{- 5}\ \mathrm{m^{2} / s}$，$Q = 148\ \mathrm{kJ / mol}$：
$$
D = 2.3 \times 10^{- 5} \exp \left( - \frac{148{,}000}{8.314 \times 1273} \right) = 1.94 \times 10^{- 11}\ \mathrm{m^{2} / s} .
$$
**自变量所需的值。**边界条件为$C_s = 1.0$、$C_0 = 0.1$，目标$C_x = 0.4$：
$$
\frac{C_x - C_0}{C_s - C_0} = \frac{0.3}{0.9} = 0.333 = \operatorname{erfc} (z )
\quad\Longrightarrow\quad
\operatorname{erf} (z ) = 0.667, \quad z = 0.684 .
$$
**时间。**由$x = 2 z \sqrt{D t}$：
$$
t = \frac{x^{2}}{4 z^{2} D} = \frac{10^{- 6}}{4 \times 0.468 \times 1.94 \times 10^{- 11}} = 2.75 \times 10^{4}\ \mathrm{s} = 7.6\ \mathrm{h} .
$$
**灵敏度。**温度误差$10\ {}^{\circ}\mathrm{C}$使$D$改变因子$\exp \left[ 17{,}800 \times \left( 1 / 1263 - 1 / 1273 \right) \right] = \exp \left( 0.111 \right) = 1.12$，即$D$变百分之十二，固定时间下渗层深度变**百分之六**。固定深度下所需时间同样变百分之十二；而漂移二十度的炉子使$D$变百分之二十五，使整炉每个齿轮的渗层深度变百分之十二。

**十小时后的渗层深度。**$2 \sqrt{D t} = 2 \sqrt{1.94 \times 10^{- 11} \times 36{,}000} = 2 \times 8.36 \times 10^{- 4} = 1.67\ \mathrm{mm}$，$0.4\ \%$等值线位于$z \times 1.67 = 0.684 \times 1.67 = 1.14\ \mathrm{mm}$。

**校核。**深度之比应为时间之比的平方根：$\sqrt{10 / 7.6} = 1.15$，而$1.14 / 1.00 = 1.14$ $\checkmark$

**合理性检验。**时间的平方根是渗碳经济学的全部：渗层深度加倍需要四倍的时间、四倍的炉时，这就是工业界在炉子寿命和奥氏体晶粒长大允许的范围内尽量烧热（气体渗碳通常$900$到$950\ {}^{\circ}\mathrm{C}$，真空炉更高）的原因，也是用几毫巴乙炔的**低压渗碳**能缩短周期的原因——一部分靠温度更高，一部分靠强渗-扩散交替使表面保持接近碳饱和，使过程受扩散控制而不是受表面反应限制。一个无论跑多久都快不起来的渗碳循环是**表面限制**的，诊断结论是碳势太低，而不是温度不够。
:::
:::

::: example 为什么淬火有效：碳在两种铁中 {#ex-two-irons}
碳在$\alpha$-铁和$\gamma$-铁中都扩散。已知在$\alpha$中$D_0 = 6.2 \times 10^{- 7}\ \mathrm{m^{2} / s}$、$Q = 80\ \mathrm{kJ / mol}$，在$\gamma$中$D_0 = 2.3 \times 10^{- 5}\ \mathrm{m^{2} / s}$、$Q = 148\ \mathrm{kJ / mol}$，在$\gamma$到$\alpha$的转变温度$912\ {}^{\circ}\mathrm{C}$比较两者，并解释其冶金学后果。
::: solution
**在$1185\ \mathrm{K}$：**
$$
D_\alpha = 6.2 \times 10^{- 7} \exp \left( - 8.11 \right) = 1.84 \times 10^{- 10}\ \mathrm{m^{2} / s},
\qquad
D_\gamma = 2.3 \times 10^{- 5} \exp \left( - 15.01 \right) = 6.9 \times 10^{- 12}\ \mathrm{m^{2} / s} .
$$
碳在**堆垛更密的铁中扩散快二十七倍**，正是那个违反直觉的结果。
**为什么。**激活焓是在跃迁鞍点处从相邻铁原子之间的缝隙挤过去所需的能量。FCC铁的间隙**更大**——八面体间隙半径为$0.052\ \mathrm{nm}$，BCC中只有$0.019\ \mathrm{nm}$，这就是奥氏体溶碳量比铁素体高一百倍的原因——但相邻间隙之间的通道很窄。在致密度较低的BCC晶格中，八面体间隙彼此靠得近、相互之间的通道相对开阔，所以$Q$为$80$而不是$148\ \mathrm{kJ / mol}$。溶解度与迁移率是两个不同的问题，答案恰好相反。
**后果。**在$912\ {}^{\circ}\mathrm{C}$，碳在铁素体中一秒内移动$2 \sqrt{1.84 \times 10^{- 10} \times 1} = 2.7 \times 10^{- 5}\ \mathrm{m}$，即二十七微米——远多于形成一片珠光体片层所需的不到一微米。奥氏体之所以能通过**无扩散**切变转变为马氏体，只是因为快速淬火在一两秒内带着钢穿过扩散快的温度区间，降到碳在转变时间尺度内无法移动的温度。钢的淬透性是冷却速度与扩散距离之间的一场比赛。

**校核。**$\gamma$-铁在$912\ {}^{\circ}\mathrm{C}$一秒内的扩散距离为$2 \sqrt{6.9 \times 10^{- 12} \times 1} = 5.2\ \mu\mathrm{m}$，而珠光体片层间距为$0.1$到$1\ \mu\mathrm{m}$量级——所以只要给几秒，珠光体**能**形成。在$550\ {}^{\circ}\mathrm{C}$（$823\ \mathrm{K}$），$D_\gamma$已下降$740$倍到$9.3 \times 10^{- 15}\ \mathrm{m^{2} / s}$，一秒内扩散距离为$0.19\ \mu\mathrm{m}$，仍与细珠光体的片层间距相当，这就是该温度接近转变曲线“鼻尖”的原因；远低于此温度，扩散距离远小于任何片层间距，无扩散的马氏体转变便取而代之。$\checkmark$

**合理性检验。**尽管$D$低二十七倍，钢仍在$\gamma$区渗碳，因为奥氏体在渗碳温度下能溶解$1\ \%$以上的碳，而铁素体至多$0.022\ \%$，大得多的浓度差远远补偿了较低的$D$。它也解释了为什么**渗氮**在$\alpha$区的$500\ {}^{\circ}\mathrm{C}$进行，那里氮扩散快并形成硬质氮化物，在更低温度下得到更硬更薄的渗层且毫无淬火变形。
:::
:::

::: example 互扩散与柯肯达尔效应 {#ex-kirkendall}
纯铜与纯镍的扩散偶在$1000\ {}^{\circ}\mathrm{C}$退火，界面上有一排惰性钼标记。标记朝哪个方向移动？十小时后移动多少？
::: solution
**扩散系数。**在$1273\ \mathrm{K}$，$D_{\mathrm{Cu}\rightarrow \mathrm{Ni}} \approx 7 \times 10^{- 14}$，$D_{\mathrm{Ni}\rightarrow \mathrm{Cu}} \approx 4 \times 10^{- 14}\ \mathrm{m^{2} / s}$：铜进入镍的速度约为镍进入铜的两倍。
**后果。**离开铜侧的铜原子多于到达的镍原子，所以净原子通量指向镍一侧，并由指向铜一侧的净空位通量平衡。铜侧失去晶面并**收缩**，镍侧获得晶面并膨胀，而标记——它们随晶格一起移动——移向铜一侧。这就是**柯肯达尔（Kirkendall）效应**；若两个本征扩散系数相等，它就不会出现。
**孔洞。**收缩侧留下的空位过饱和凝聚成沿原界面的一排孔洞，在显微镜下是一条削弱接头的孔隙带。
**数学。**达肯（Darken）方程给出标记速度和依赖成分的互扩散系数：
$$
\tilde{D} = D_B N_A + D_A N_B , \qquad
v = \left( D_A - D_B \right) \frac{\partial N_A}{\partial x} ,
$$
其中$N_A$、$N_B$为原子分数；而**玻尔兹曼-马塔诺（Boltzmann–Matano）法**通过绕马塔诺面（净通量为零的面）积分，从单个扩散偶的成分分布中提取$\tilde{D} (C )$。

**校核。**取$\Delta D = 3 \times 10^{- 14}\ \mathrm{m^{2} / s}$、成分梯度为每$50\ \mu\mathrm{m}$一个原子分数，$v = 3 \times 10^{- 14} \times 2 \times 10^{4} = 6 \times 10^{- 10}\ \mathrm{m / s}$，若梯度保持不变，十小时标记位移为$6 \times 10^{- 10} \times 36{,}000 = 2.2 \times 10^{- 5}\ \mathrm{m} = 22\ \mu\mathrm{m}$——光学上容易测量。（这里的扩散系数只是用于说明的数量级。）$\checkmark$

**合理性检验。**柯肯达尔效应不是实验室里的奇闻；它是两种不同合金之间的**扩散焊**界面会有一条孔洞带（除非在压力下完成连接）的原因，也是人们刻意制造纳米尺度**柯肯达尔孔洞**来掏空金属纳米壳用于催化的原因。它还是铜与锡-银合金的钎焊接头在两侧长出厚度不等的金属间化合物层、且接头失效在金属间化合物而不是在钎料中的原因。
:::
:::

::: example 设计 {#ex-design-barrier}
硅上的铜互连线必须加扩散阻挡层，使得在$450\ {}^{\circ}\mathrm{C}$下六十分钟内到达硅的铜少于一个单层的百分之一。在$50\ \mathrm{nm}$厚的钽膜、$\mathrm{TiN}$膜和$\mathrm{Ta_2 O_5}$膜之间做选择。
::: solution
**要求。**一侧为恒定源、另一侧为完美湮灭源时，厚$L$的薄膜的透过分数近似为
$$
f \approx \frac{2 \sqrt{D t}}{L} \exp \left( - \frac{L^{2}}{4 D t} \right) \quad \text{当} \ L \gg 2 \sqrt{D t} .
$$
记$u = L^{2} / \left( 4 D t \right)$，这就是$f = \mathrm{e}^{- u} / \sqrt{u}$，$f < 10^{- 2}$要求$u > 3.9$；取$u = 4.0$。取$L = 50\ \mathrm{nm}$、$t = 3600\ \mathrm{s}$，
$$
D < \frac{L^{2}}{4 u t} = \frac{2.5 \times 10^{- 15}}{4 \times 4.0 \times 3600} = 4 \times 10^{- 20}\ \mathrm{m^{2} / s}
$$
在$450\ {}^{\circ}\mathrm{C} = 723\ \mathrm{K}$。
**候选者。**取$D_0 \approx 10^{- 5}\ \mathrm{m^{2} / s}$，并取各膜最快路径的示意性激活能：
$$
\begin{array}{l c c}
\text{阻挡层} & Q\ \left[ \mathrm{eV} \right] & D \left( 723\ \mathrm{K} \right)\ \left[ \mathrm{m^{2} / s} \right] \\
\text{钽，晶界路径} & 1.2 & 4 \times 10^{- 14} \\
\mathrm{Ta_2 O_5} & 2.4 & 2 \times 10^{- 22} \\
\mathrm{TiN} & 3.0 & 1 \times 10^{- 26}
\end{array}
$$
**选择。**钽差六个数量级（$4 \times 10^{- 14}$对$4 \times 10^{- 20}$）而不合格，因为铜沿其柱状晶界以低激活能扩散。五氧化二钽以两个数量级的余量合格，但它是绝缘体，会挡在通孔的电流路径上；氮化钛以六个数量级的余量合格且导电，所以按这些数字应选它。
**真实规格。**阻挡层不是靠这个计算验收，而是靠**应力迁移**和**电迁移**试验，而失效模式根本不是体扩散：是铜沿阻挡层与通孔壁之间的**界面**泄漏，这就是现代答案是**钽/氮化钽双层**——Ta润湿铜，$\mathrm{TaN_x}$堵住界面路径——反应溅射沉积总厚$25\ \mathrm{nm}$的原因。

**设计评注。**三条教训可以推广。**失效的阻挡层，其失效路径不是设计所针对的那条**，而在这些温度下，细晶溅射膜中的晶界和界面扩散比晶格扩散快许多个数量级。**没有贯通柱状晶界的非晶或纳米晶阻挡层胜过柱状阻挡层**，原因正在于此。而且**扩散阻挡层同时也是一层力学层**，所以它的厚度由连续性、台阶覆盖和粘附决定，而不是由体扩散计算决定——取$D = 1 \times 10^{- 26}\ \mathrm{m^{2} / s}$，后者只要$L = \sqrt{4 u D t} = 0.03\ \mathrm{nm}$就满足了，还不到一个原子层。
:::
:::

::: history
生理学家**阿道夫·菲克（Adolf Fick）**1855年在苏黎世仿照傅里叶热传导定律提出了他的定律，依据的是盐在水中扩散的实验。固态金属中扩散的第一批定量测量出自**威廉·钱德勒·罗伯茨-奥斯汀（William Chandler Roberts-Austen）**，他在1896年报道了金向固态铅中的扩散。**雅科夫·弗伦克尔（Yakov Frenkel）**1926年引入空位-间隙对，**卡尔·瓦格纳（Carl Wagner）**与**瓦尔特·肖特基（Walter Schottky）**1930年引入离子晶体中的成对空位。**路德维希·玻尔兹曼（Ludwig Boltzmann）**1894年的相似变换，由**马塔诺（Chujiro Matano）**在1933年发展为从单个扩散偶提取依赖浓度的扩散系数的标准方法。**欧内斯特·柯肯达尔（Ernest Kirkendall）**与**爱丽丝·斯米格尔斯卡斯（Alice Smigelskas）**1947年的论文报道，放在铜-黄铜扩散偶界面上的钼丝在退火中发生了移动；**劳伦斯·达肯（Lawrence Darken）**1948年的分析用不相等的本征扩散系数解释了这一移动——许多冶金学家起初抵制这个结果，因为它意味着扩散并不是原子的简单交换。**R. O. 西蒙斯（R. O. Simmons）**与**R. W. 巴卢菲（R. W. Balluffi）**1960年通过比较长度变化与点阵常数变化，直接测定了铝的平衡空位浓度；**艾伦·科特雷尔（Alan Cottrell）**的《晶体中的位错与塑性流动》（*Dislocations and Plastic Flow in Crystals*，1953）和**J. C. 费希尔（J. C. Fisher）**1951年的晶界扩散模型，把缺陷和快速扩散通道纳入了标准图像。
:::

## 后续内容

本课的空位浓度是[[materials-science/phase-transformations]]中析出动力学的迁移率项，[[#ex-two-irons]]中碳在铁中的扩散系数决定了[[materials-science/phase-diagrams]]中铁-碳相图共析反应的时间尺度，扩散距离$\sqrt{Dt}$是[[materials-science/failure]]中蠕变孔洞的长度尺度，而使钢变强的间隙碳，与[[materials-science/dislocations-strengthening]]中使钢在成形后时效的，是同一个原子。

::: summary
- 晶体必须含空位：混合熵在浓度为零时发散，所以自由能极小在$c = \exp \left( - \Delta H_f / k T \right)$，铝在熔点下约四千个格点一个，室温下则少到可以忽略。
- 扩散距离按$\sqrt{Dt}$变化，所以处理时间加倍换来百分之四十的深度，四倍才使深度加倍。
- 自扩散服从三条普适规律：$Q \approx 18 R T_m$、$D_0 \approx 10^{- 5}\ \mathrm{m^{2} / s}$，以及每种金属在熔点$D \approx 10^{- 13}\ \mathrm{m^{2} / s}$。
- 间隙原子比空位扩散快$10^{4}$到$10^{10}$倍，碳在开放结构的BCC铁中比在密堆FCC铁中快二十七倍。
- 本征扩散系数不同，所以晶格本身在移动：柯肯达尔效应、标记运动和界面孔洞证明菲克的对称图像不完整。
- 器件相关温度下的真实扩散走晶界和界面，不走晶格，按晶格扩散设计的阻挡层可能差六个数量级甚至更多而失效。
:::

::: quiz
一个渗碳循环达到规定渗层深度所用的时间是规程要求的两倍，而炉温已核实无误。最可能的原因是什么？
- [x] 过程受表面反应限制：碳势太低，供不起所需的通量
- [ ] 扩散系数低于表列值
- [ ] 钢太纯净
- [ ] 装炉的零件靠得太近
::: solution
如果温度对，$D$就对，剩下的唯一杠杆是表面边界条件。一个加时间也快不起来的渗碳循环是表面缺碳，解决办法是提高碳势或气流量，而不是温度——在固定的低碳势下提高温度，只会得到更深、更软、含碳更低的渗层。
:::
:::

## 习题

::: exercise 空位浓度 {level=1 check="1.55"}
取$\Delta H_f = 0.66\ \mathrm{eV}$，给出铝在$600\ {}^{\circ}\mathrm{C}$的平衡空位浓度。（以$10^{- 4}$为单位输入$c$。）
::: solution
$c = \exp \left( - 0.66 / \left( 8.617 \times 10^{- 5} \times 873 \right) \right) = \exp \left( - 8.77 \right) = 1.55 \times 10^{- 4}$，约每$6500$个格点一个。
:::
:::

::: exercise 数量级 {level=1 check="7.8"}
取$Q_{\mathrm{self}} \approx 18 R T_m$，金属在绝对熔点一半处的自扩散系数比在熔点处小几个数量级？（输入比值的$\log_{10}$。）
::: solution
$D \left( T_m \right) / D \left( T_m / 2 \right) = \exp \left( 36 - 18 \right) = \mathrm{e}^{18} = 6.6 \times 10^{7}$，$\log_{10} \mathrm{e}^{18} = 18 / 2.303 = 7.8$——接近八个数量级，这就是蠕变和扩散在约$0.4 T_m$以上才重要、在其下几乎无关紧要的原因。
:::
:::

::: exercise 平方律 {level=1 check="4"}
要使扩散距离加倍，时间必须乘以什么因子？
::: solution
四，因为距离按$\sqrt{Dt}$变化。
:::
:::

::: exercise 对比温度 {level=1 check="1"}
金属通常在绝对熔点的什么分数处达到$D \approx 10^{- 13}\ \mathrm{m^{2} / s}$？
::: solution
一倍——该值在熔点本身达到，$T / T_m = 1$。
:::
:::

::: exercise 肖特基缺陷 {level=1 check="2"}
氯化钠中一个肖特基缺陷产生几个空位？
::: solution
两个——一个钠离子空位和一个氯离子空位，以保持电中性。
:::
:::

::: exercise 铜中的空位 {level=2}
铜的$\Delta H_f = 1.11\ \mathrm{eV}$，熔点$1085\ {}^{\circ}\mathrm{C}$。给出熔点的平衡空位浓度和每立方米的个数。
::: solution
$$
c = \exp \left( - \frac{1.11}{8.617 \times 10^{- 5} \times 1358} \right) = \exp \left( - 9.49 \right) = 7.6 \times 10^{- 5} ,
$$
每立方米$8.5 \times 10^{28}$个格点，$n_v = 6.4 \times 10^{24}\ \mathrm{m^{- 3}}$。
**合理性检验。**一万三千个格点一个空位，约为铝在自己熔点处数值的四分之一：比值$\Delta H_f / k T_m$对铜为$9.5$，对铝为$8.2$。相应的密度亏缺是$8.93\ \mathrm{g / cm^{3}}$的$7.6 \times 10^{- 5}$，即每立方厘米$0.68\ \mathrm{mg}$。
:::
:::

::: exercise 渗层深度 {level=2}
一种钢按例2渗碳，但在$900\ {}^{\circ}\mathrm{C}$。给出扩散系数和达到同样$0.4\ \%$碳深度$1\ \mathrm{mm}$所需的时间。
::: solution
$$
D = 2.3 \times 10^{- 5} \exp \left( - \frac{148{,}000}{8.314 \times 1173} \right) = 5.9 \times 10^{- 12}\ \mathrm{m^{2} / s} ,
$$
比$1000\ {}^{\circ}\mathrm{C}$的值低$3.3$倍，所以时间按同一因子从$7.6$升到$25\ \mathrm{h}$。
**合理性检验。**一百度换来三倍的时间，这就是高温渗碳的理由。上限不是由相界决定的，而是由炉子寿命、奥氏体晶粒长大和变形决定，常规气体渗碳在约$900$到$950\ {}^{\circ}\mathrm{C}$进行，往往在循环末段降低碳势以确定表面含碳量。
:::
:::

::: exercise 扩散推进 {level=2 check="1.15"}
硼注入在硅片表面放置一个面源掺杂剂。在$D = 10^{- 17}\ \mathrm{m^{2} / s}$的温度下扩散推进一小时后，若本底浓度要求掺杂剂降到峰值以下$10^{4}$倍，给出结深。（以µm为单位输入深度。）
::: solution
由$C / C_{\max} = \exp \left( - x^{2} / 4 D t \right) = 10^{- 4}$：
$$
x = 2 \sqrt{9.21\, D t} = 2 \sqrt{9.21 \times 10^{- 17} \times 3600} = 1.15\ \mu\mathrm{m} .
$$
**合理性检验。**峰值浓度本身按$1 / \sqrt{t}$下降，所以更长的扩散推进使分布更深但更低，这就是现代器件使用**快速热处理**——约$1050\ {}^{\circ}\mathrm{C}$几秒钟，而不是较低温度下几十分钟——的原因，它退火消除注入损伤，同时使$D t$、从而结深保持很小。
:::
:::

::: exercise 推导 {level=3}
用相似变换推导表面浓度恒定时菲克第二定律的误差函数解，并说明扩散距离为什么必须是$\sqrt{Dt}$。
::: solution
**先作标度论证。**在$\partial C / \partial t = D \partial^{2} C / \partial x^{2}$中两边必须有相同量纲，所以$x^{2} / t \sim D$，而问题中包含的唯一长度是$\sqrt{D t}$。因此解只能依赖单一变量$\eta = x / \left( 2 \sqrt{D t} \right)$，偏微分方程必然化为常微分方程。
**化简。**取$C (x , t ) = C_0 + \left( C_s - C_0 \right) \left[ 1 - f (\eta ) \right]$，$\eta = x / \left( 2 \sqrt{D t} \right)$，
$$
\frac{\partial C}{\partial t} = \left( C_s - C_0 \right) \left( - f^{\prime} \right) \left( - \frac{\eta}{2 t} \right),
\qquad
\frac{\partial^{2} C}{\partial x^{2}} = \left( C_s - C_0 \right) \left( - f^{\prime\prime} \right) \frac{1}{4 D t} ,
$$
代入$\partial C / \partial t = D \partial^{2} C / \partial x^{2}$得
$$
f^{\prime\prime} + 2 \eta f^{\prime} = 0
\quad\Longrightarrow\quad
f^{\prime} = A \mathrm{e}^{- \eta^{2}}
\quad\Longrightarrow\quad
f = A \int_0^{\eta} \mathrm{e}^{- u^{2}} \mathrm{d} u + B .
$$
**常数。**$x = 0$处$C \rightarrow C_s$要求$f (0 ) = 0$，所以$B = 0$；$x \rightarrow \infty$处$C \rightarrow C_0$要求$f (\infty ) = 1$，而$\int_0^{\infty} \mathrm{e}^{- u^{2}} \mathrm{d} u = \sqrt{\pi} / 2$，所以$A = 2 / \sqrt{\pi}$。于是$f = \operatorname{erf} \eta$，
$$
\boxed{ \frac{C - C_0}{C_s - C_0} = 1 - \operatorname{erf} \eta = \operatorname{erfc} \eta } . \quad \checkmark
$$
**合理性检验。**相似解形式是为什么在两个不同时刻测得的扩散分布对$x / \sqrt{t}$作图会坍缩成一条曲线，而这种坍缩是过程为**扩散控制**而非表面反应限制的标准实验检验。不坍缩的分布要么受反应限制，要么$D$依赖浓度，两者由马塔诺作图区分。同样的相似结构支配向半无限固体的瞬态导热，这就是误差函数带着同一张数表出现在多门工程学科中的原因。
:::
:::

::: exercise 设计 {level=3}
一枚镍基高温合金叶片涂有$300\ \mu\mathrm{m}$的铝化物扩散涂层，必须在$1000\ {}^{\circ}\mathrm{C}$下$10{,}000\ \mathrm{h}$后表面仍保持$8\ \%$（重量）的铝。已知该温度下涂层中$D_{\mathrm{Al}} = 10^{- 18}\ \mathrm{m^{2} / s}$，判断涂层是否足够厚，并说明还有什么决定它的寿命。
::: solution
**扩散距离。**
$$
2 \sqrt{D t} = 2 \sqrt{10^{- 18} \times 3.6 \times 10^{7}} = 12\ \mu\mathrm{m} .
$$
**结论。**涂层中的铝在一万小时里移动了十二微米；涂层比扩散距离厚二十五倍，穿过它的扩散不是杀死它的机理。
**杀死它的是什么。**三件事，按决定失效的频繁程度排序。热循环中的**氧化皮剥落**，它机械地剥掉涂层，这就是规格取涂层的热循环寿命而不是等温寿命的原因。与基体的**互扩散**，它随着铝的流失把$\beta$-NiAl涂层逐渐转变为$\gamma^{\prime}$-Ni₃Al，更重要的是耗尽基体的铝和铬、让基体自己氧化。还有**基体自己的耗尽区**，那是一个用基体低得多的扩散系数、扩散距离却长得多的扩散问题，因为基体是一毫米厚而不是一微米。
**设计。**涂层够厚；寿命由热循环规格和活性元素效应决定——少量的钇或铪改善氧化皮的附着，使其循环寿命成倍提高。

**合理性检验。**同样的算术提醒我们，不要以为陶瓷面层是扩散阻挡层。热障涂层所用的氧化钇稳定氧化锆是氧离子导体，很容易让氧通过，所以其下的粘结层照样氧化，这类涂层通常在粘结层与陶瓷之间的**热生长氧化物**处或其附近失效。涂层系统的寿命由界面决定。
:::
:::

File: mechanical/content/zh/materials-science/dislocations-strengthening.md
一立方厘米剧烈冷加工的铁，位错密度$10^{16}\ \mathrm{m^{- 2}}$，含有$10^{16} \times 10^{- 6} = 10^{10}\ \mathrm{m}$——一千万公里，约为地月距离的二十六倍——的位错线，而试样是你两指就能捏住的一块；即使退火后也有约一千公里。这个荒唐的数字正是金属有用的原因，因为位错是一种线缺陷，它在比推动完整晶体滑移所需应力低一千倍的应力下就能运动，而本课的每一种强化机制都是让它更难移动的办法。

思想架构异常紧凑。一个方程——外加于位错的力与其自身弯曲的线张力之间的平衡——生出弗兰克-里德源、奥罗万弯曲应力、晶界障碍和林硬化定律。一个参数——位错密度——解释了单一金属从$35$到$700\ \mathrm{MPa}$的全部屈服强度范围。还有一个近乎普适的数字——面心立方晶体第二阶段的硬化率约为$G / 300$——几乎与金属种类和温度无关。

::: warning 强度不是性质；它是障碍的种群
两个事实使整课对设计师都是危险的。第一，**每种强化机制都要拿别的东西来换**：固溶换导电性和延性，析出换焊接性和时效温度以上的抗蠕变性，细晶换蠕变和疲劳裂纹扩展，加工硬化换成形性和尺寸稳定性。强度没有免费的，选择机制就是选择牺牲什么。第二，**强度以刚度所没有的方式热不稳定**：冷加工零件在$0.4\ T_m$再结晶，峰时效零件在使用温度下过时效，细晶零件在$0.5\ T_m$靠扩散长晶粒，而规定强度却不规定热历史的设计师，规定的是一个经不起第一次高温服役暴露的数字。由此得出的规则是：对每一项强度要求都问**显微组织是什么、怎么产生的、在设计温度下经过设计寿命之后它会变成什么**——如果答案是“不一样”，就按最终组织而不是初始组织设计。
:::

## 位错

::: definition 伯格斯矢量、线向与类型 {#def-burgers}
**位错**是一条其后方晶体滑移了一个点阵平移量的线。**伯格斯（Burgers）矢量**$\vec b$是在完整点阵中绕该线作回路时的闭合失效量，且守恒：位错线不能就在晶体内部终止，所以位错构成闭合环，或延伸到自由表面或晶界，三条线相交处节点满足$\sum \vec b = 0$。
**线向**$\vec t$与$\vec b$决定类型：
$$
\vec t \perp \vec b \quad \text{刃型}, \qquad
\vec t \parallel \vec b \quad \text{螺型}, \qquad
\text{两者之间的一切} \quad \text{混合型} .
$$
刃位错多出一个半原子面，有长程**膨胀**应力场，靠扩散攀移；螺位错是纯**切变**场，无膨胀场，不能攀移，并能在包含其线的一切平面上交滑移。滑移方向总是最密排方向、滑移面总是最密排面，因为它们的间距最大、派-纳应力最低：BCC铁$\left\langle 111\right\rangle \left\{ 110\right\}$（还有$\left\{ 112\right\}$和$\left\{ 123\right\}$面，最多$48$个系），FCC$\left\langle 110\right\rangle \left\{ 111\right\}$共$12$个，HCP镁底面$\left\langle 11\bar 2 0\right\rangle \left\{ 0001\right\}$共$3$个——这就是镁在室温难成形的原因，而钛容易在柱面上滑移，又有锥面$\left\langle c + a\right\rangle$系，成形性要好得多。
:::

::: definition 力、线张力与皮奇-科勒方程 {#def-pk}
位错在分切应力$\tau$下感受**单位长度的力**
$$
F = \tau b
$$
方向垂直于自身线，而其自身弯曲按线张力
$$
T \approx \frac{G b^{2}}{2}
$$
花费能量。对半径$R$的圆弧令两者平衡，得本课的基本结果：
$$
\boxed{ \tau = \frac{T}{b R} \approx \frac{G b}{2 R} }
$$
在相距$L$的两点被钉扎的位错，在应力
$$
\tau_{\mathrm{FR}} = \frac{G b}{L}
$$
下弯成半径$L / 2$的半圆，而在此应力下它挣脱并留下一个环——一个**弗兰克-里德（Frank-Read）源**，这就是一条位错如何变成一百条、塑性流动如何自持。本课其余部分每一种强化机制都是同一个方程，只是$L$被赋予不同含义：障碍间距、晶粒直径、析出相间距、胞尺寸。
:::

::: proof 为什么完整晶体比真实晶体强一千倍 {#proof-peierls}
让完整晶体的一半在另一半上滑过，要求所有原子同时被抬过势垒。弗伦克尔（Frenkel）的估计取切应力为
$$
\tau_{\mathrm{th}} = \frac{G b}{2 \pi a} \approx \frac{G}{2 \pi} ,
$$
其中$a$是晶面间距——铁为$82 / 2 \pi = 13\ \mathrm{GPa}$。高纯铁室温实测临界分切应力为$20$到$50\ \mathrm{MPa}$，低**三百到六百**倍；退火铜为$0.6\ \mathrm{MPa}$，低**一万两千**倍。
**机理。**位错只沿其线断键，一次一个原子间距，所需应力由**派尔斯-纳巴罗（Peierls-Nabarro）**晶格摩擦力决定，
$$
\tau_{P} = \frac{2 G}{1 - \nu} \exp \left( - \frac{2 \pi w}{b} \right),
\qquad
w = \frac{d}{1 - \nu} ,
$$
其中$d$是滑移面间距，$w$是**位错核心宽度**——滑移面上位移从零变到$b$所跨的距离。指数就是一切：取$\nu = 0.3$，三个伯格斯矢量宽的核心给出$\tau_{P} / G = 2.9 \times \mathrm{e}^{- 6 \pi} = 2 \times 10^{- 8}$，一个伯格斯矢量宽的核心给出$2.9 \times \mathrm{e}^{- 2 \pi} = 5 \times 10^{- 3}$——相差十万倍以上，这就是会弯折的金属与会碎裂的陶瓷之间的区别。
**实测范围。**在密排FCC金属中晶格摩擦可以忽略，其宽而平面化的核心在很低应力下就能滑移；在低温BCC金属中它很显著，紧凑的螺位错核心使屈服应力随降温急剧升高；而在硅、锗这样核心窄、键有方向性的共价晶体中它高到使其在室温下是脆的，只有在高温下才能塑性变形。派尔斯-纳巴罗公式假定正弦失配势，定量上很粗糙，但它用一个指数解释了这一巨大范围。$\checkmark$
:::

::: definition 位错密度与泰勒硬化 {#def-taylor}
**位错密度**$\rho$是单位体积的总线长，用腐蚀坑法、薄箔透射电镜或流变应力本身测量：
$$
\begin{array}{l c l}
\text{完整晶须，退火硅} & 10^{4} \text{ 至 } 10^{8}\ \mathrm{m^{- 2}} & \text{晶须强度} \approx G / 30 \\
\text{退火金属} & 10^{10} \text{ 至 } 10^{12}\ \mathrm{m^{- 2}} & \text{软，可成形} \\
\text{轻度加工} & 10^{14}\ \mathrm{m^{- 2}} & \\
\text{剧烈冷加工} & 10^{16} \text{ 至 } 10^{17}\ \mathrm{m^{- 2}} & \text{实际上限}
\end{array}
$$
位错以$G b^{2} / (2 \pi r)$相互弹性排斥，所以密度为$\rho$的位错林以平均间距$\lambda \approx \rho^{- 1 / 2}$呈现障碍，由基本方程，使滑移位错在它们之间弯曲的应力为
$$
\boxed{ \sigma_{y} = \sigma_{0} + \alpha G b \sqrt{\rho} }
$$
其中$\alpha$是经验常数；拟合多晶体的拉伸流变应力时（它此时吸收了泰勒因子）通常在约$0.3$到$1$之间，本课取保守的$\alpha = 0.3$。对铁，取$G = 82\ \mathrm{GPa}$、$b = 0.248\ \mathrm{nm}$，$\alpha G b = 0.3 \times 82 \times 10^{9} \times 0.248 \times 10^{- 9} = 6.1\ \mathrm{N / m}$，所以$\rho = 10^{12}$增加$6\ \mathrm{MPa}$，$10^{14}$增加$61\ \mathrm{MPa}$，$10^{16}$增加$610\ \mathrm{MPa}$——从退火铁到拉拔铁丝的全部范围由一个参数解释。
:::

::: widget plot
f: 30 + 6.1*x/1e6; 30
x: 0, 1e8
y: 20, 700
labels: iron; annealed base
caption: 铁的屈服强度对位错密度的平方根，泰勒关系$\sigma = 30 + 6.1 \sqrt{\rho}$。水平线是退火基线。密度的四个数量级——从$10^{12}$到$10^{16}\ \mathrm{m^{-2}}$——只把强度从$36$提高到$640\ \mathrm{MPa}$，因为强度按密度的平方根变化；这就是工业界要在加工硬化之上再叠加溶质、析出相和晶界的原因。
:::

## 四种机制

::: definition 固溶强化 {#def-solution}
溶质原子与基体在尺寸和模量上不同，所以它与位错的应力场相互作用，被吸引或排斥。**尺寸失配**$\delta = \left( 1 / a \right) \mathrm{d} a / \mathrm{d} c$和**模量失配**$\eta = \left( 1 / G \right) \mathrm{d} G / \mathrm{d} c$合成一个失配参数$\varepsilon_L$，拉布施（Labusch）关于位错穿过随机弱障碍阵列的统计理论给出
$$
\Delta \tau \propto G\, \varepsilon_L^{4 / 3} c^{2 / 3} ,
$$
$c^{2 / 3}$指数来自随机阵列的统计（更早的弗莱舍（Fleischer）理论给出$c^{1 / 2}$）。铜-镍、铝-镁、钛-铝-钒的置换固溶服从它；铁中的**间隙**固溶每个原子强得多，因为碳和氮使所在的八面体间隙发生四方畸变，与刃位错和螺位错都相互作用：在铁素体中它们每重量百分点贡献约$1\ \mathrm{GPa}$或更多，而置换的锰或硅每重量百分点只有几十兆帕。但室温下碳在铁素体中的溶解度只有千分之几个百分点，所以真实钢中直接的固溶强化至多几十兆帕。
**代价。**每种固溶体都散射电子，所以靠固溶强化的铜合金是差的导体；每种溶质都会扩散，所以固溶体会软化，沉淀强化合金会过时效。
:::

::: definition 析出与奥罗万弯曲 {#def-precip}
第二相绝对地挡住位错，而过它只有两条路。若粒子**可切过**——共格、小、可切——位错切过它并支付粒子的内能，强度随粒子半径**上升**，对共格、模量和有序强化大致按$\left( f r \right)^{1 / 2}$。若**不可切过**，位错在粒子间弯曲并留下奥罗万（Orowan）环，强度随粒子间距**下降**，按$1 / \lambda$；而半径$r$、体积分数$f$的球形粒子在滑移面上的间距为$\lambda \approx r \sqrt{2 \pi / \left( 3 f \right)}$，
$$
\Delta \sigma_{\mathrm{Orowan}} \approx \frac{0.8\, M\, G\, b}{2 \pi \left( 1 - \nu \right)^{1 / 2}} \frac{1}{\lambda} \propto \frac{f^{1 / 2}}{r} .
$$
两条曲线在**临界半径**$1$到$5\ \mathrm{nm}$处相交，而峰时效状态恰恰是把析出相种群放到该半径上的时效处理。这就是沉淀强化的全部：一个强度峰是尺寸分布中的极大值，过时效的合金就是析出相长过了它的合金。
:::

::: definition 晶界与霍尔-佩奇关系 {#def-hallpetch}
$$
\sigma_{y} = \sigma_{0} + \frac{k_y}{\sqrt{d}}
$$
铝、铜、镍等FCC金属$k_y$约为$0.04$到$0.2\ \mathrm{MPa\, m^{1 / 2}}$，铁素体钢为$0.6$到$0.8\ \mathrm{MPa\, m^{1 / 2}}$。机理是**塞积群**：一个滑移系的$n$条位错在应力$\tau$下压向晶界，在头部集中出$n \tau$的应力，所以下一个晶粒中的滑移源在
$$
n \tau \approx \tau_{0} , \qquad n = \frac{\tau d}{\alpha G b}
\quad\Longrightarrow\quad
\tau = \tau_{0}^{1 / 2} \left( \frac{\alpha G b}{d} \right)^{1 / 2}
$$
时开动，这就是霍尔-佩奇（Hall-Petch）形式，$k_y \propto \left( \tau_{0} \alpha G b \right)^{1 / 2}$。现代模拟把机理更多归于晶界随几何必需位错在其下积累而建立的**背应力**，而非真实材料中很短的塞积群，但$d^{- 1 / 2}$律在经验上一直成立到几十纳米的晶粒尺寸。
**在约$10$到$20\ \mathrm{nm}$以下关系可能反转**，因为变形从晶粒内的位错滑移转向晶界处的过程——晶粒**的**滑动和转动——材料软化。这种**反霍尔-佩奇效应**已在若干纳米晶金属中报道，但它究竟从何处开始、其中有多少是孔隙等制备缺陷造成的，仍有争论。
:::

::: definition 加工硬化与普适的第二阶段硬化率 {#def-workhard}
取向为单滑移的面心立方单晶分三个阶段变形。**第一阶段**，易滑移，硬化率量级为$G / 10^{4}$，单一滑移系上的位错扫出到表面。**第二阶段**，线性硬化，
$$
\theta_{\mathrm{II}} = \frac{\mathrm{d} \tau}{\mathrm{d} \gamma} \approx \frac{G}{300} \quad \left( \theta_{\mathrm{II}} / G \approx 3 \times 10^{- 3} \right)
$$
（以分切应力和切应变计）——对铜、镍、银、铝及其固溶体大致是$G$的同一分数，且几乎与温度无关。**第三阶段**，抛物线回复，位错**交滑移**出自己的滑移面，因为应力已高到使激活焓变小，密度趋于饱和。
第二阶段是位错林：一个面上的位错必须切过相交面上位错组成的林，形成割阶并留下碎屑，而它这样做的速率由位错林的几何决定，不由金属决定。第三阶段是金属强度取决于变形**温度**而不仅取决于纯度的原因，也是$T > 0.5\ T_m$的热加工硬化很少的原因——储存的位错被动态回复和动态再结晶以产生的速度消除。
:::

::: example 哪种机制，各贡献多少 {#ex-sum}
一种微合金钢铁素体晶粒尺寸$8\ \mu\mathrm{m}$，$0.04\ \%$钒在固溶体中，$0.10\ \%$钒以半径$5\ \mathrm{nm}$、体积分数$0.1\ \%$的$\mathrm{V(C,N)}$析出相存在，位错密度$5 \times 10^{14}\ \mathrm{m^{- 2}}$。给出屈服强度并排列各贡献。取$\sigma_{0} = 80\ \mathrm{MPa}$、$G = 80\ \mathrm{GPa}$、$b = 0.25\ \mathrm{nm}$、$k_y = 0.75\ \mathrm{MPa\, m^{1 / 2}}$、$M = 3.06$。
::: solution
**位错（泰勒）。**
$$
\Delta \sigma_{\rho} = 0.3 \times 80 \times 10^{9} \times 0.25 \times 10^{- 9} \times \sqrt{5 \times 10^{14}} = 134\ \mathrm{MPa} .
$$
**晶界（霍尔-佩奇）。**
$$
\Delta \sigma_{d} = \frac{0.75}{\sqrt{8 \times 10^{- 6}}} = 265\ \mathrm{MPa} .
$$
**析出（奥罗万）。**取$\lambda = r \sqrt{2 \pi / \left( 3 f \right)}$，$\sqrt{1 - \nu} = 0.85$，
$$
\lambda = 5 \times 10^{- 9} \sqrt{\frac{2 \pi}{0.003}} = 2.29 \times 10^{- 7}\ \mathrm{m}, \qquad
\Delta \sigma_{p} = \frac{0.8 \times 3.06 \times 80 \times 10^{9} \times 0.25 \times 10^{- 9}}{2 \pi \times 0.85 \times 2.29 \times 10^{- 7}} = 40\ \mathrm{MPa} .
$$
**固溶。**$0.04\ \%$钒是原子分数$4.4 \times 10^{- 4}$，钒对铁素体的强化约为每原子百分点$40\ \mathrm{MPa}$，得$\Delta \sigma_{s} = 1.8\ \mathrm{MPa}$——可忽略，这就是微合金化添加是为它的析出相和钉扎晶界、而不是为它的固溶体加入的原因。
**求和。**把各贡献线性相加是通常的一级近似（有些模型把位错林项和粒子项按平方和开方相加）：
$$
\sigma_{y} = 80 + 134 + 265 + 40 + 2 = 521\ \mathrm{MPa} .
$$
**排序。**在$441\ \mathrm{MPa}$的增量中，细晶占$60\ \%$，位错$30\ \%$，析出$9\ \%$，固溶$0.5\ \%$。

**校核。**结果落在高强度低合金（HSLA）结构钢的典型范围（约$350$到$550\ \mathrm{MPa}$）内，而单是晶粒尺寸项$265\ \mathrm{MPa}$就是最大的贡献，与这类钢的情况一致。$\checkmark$

**合理性检验。**这个结果就是现代HSLA钢物理冶金的轮廓：**细晶承担了大部分工作**。实际上细晶来自控制轧制，由铌（和钛）的析出相钉扎奥氏体晶界，使铁素体细小；钒主要用于析出强化，若粒子更细或体积分数比这里假定的大，可贡献$100\ \mathrm{MPa}$或更多。细晶也是唯一在提高强度的同时降低韧脆转变温度的机制，所以它是合金设计者首先想到的手段。
:::
:::

::: example 峰时效 {#ex-peak}
在一种时效铝-铜合金中，析出相在时效初期达到体积分数$f = 0.02$，此后在$f$不变下粗化。粒子小时位错切过它们，欠时效材料的测量拟合为$\Delta \sigma_{\mathrm{cut}} = K \sqrt{r}$，$K = 160\ \mathrm{MPa\, nm^{- 1 / 2}}$。把析出相看作半径$r$的球，取$G = 26\ \mathrm{GPa}$、$b = 0.286\ \mathrm{nm}$、$\nu = 0.33$、$M = 3.06$，求切过让位于弯曲的半径及相应的峰值强度增量。
::: solution
**弯曲。**由$\lambda = r \sqrt{2 \pi / \left( 3 f \right)} = r \sqrt{2 \pi / 0.06} = 10.2\, r$，
$$
\Delta \sigma_{\mathrm{Orowan}} = \frac{0.8 M G b}{2 \pi \left( 1 - \nu \right)^{1 / 2} \lambda}
= \frac{0.8 \times 3.06 \times 26 \times 10^{9} \times 0.286 \times 10^{- 9}}{2 \pi \times 0.819 \times 10.2\, r}
= \frac{0.346\ \mathrm{N / m}}{r} ,
$$
$r$以纳米计时即$\Delta \sigma_{\mathrm{Orowan}} = 346 / r\ \mathrm{MPa}$。
**交点。**位错走所需应力较低的那条路，所以合金的增量取两条曲线中较低者，峰值就在两者相交处：
$$
160 \sqrt{r^{*}} = \frac{346}{r^{*}}
\quad\Longrightarrow\quad
r^{*} = \left( \frac{346}{160} \right)^{2 / 3} = 1.67\ \mathrm{nm}, \qquad
\Delta \sigma_{\max} = 160 \sqrt{1.67} = 207\ \mathrm{MPa} .
$$
**过时效。**在$r = 3\ \mathrm{nm}$，切过需要$160 \sqrt{3} = 277\ \mathrm{MPa}$，弯曲只需$346 / 3 = 115\ \mathrm{MPa}$，所以粒子被绕过，增量已降到$115\ \mathrm{MPa}$；在$r = 1\ \mathrm{nm}$，切过只需$160\ \mathrm{MPa}$，小于弯曲的$346\ \mathrm{MPa}$，合金处于欠时效。

**校核。**在$r^{*}$处两式都给出$207\ \mathrm{MPa}$：$346 / 1.67 = 207$ $\checkmark$。峰值出现在一两纳米的半径，与峰时效铝-铜合金中细小密集的析出相相符。

**合理性检验。**随着析出相形成和长大，溶质离开基体；由于溶质原子散射传导电子远比稀疏的较大粒子强烈，可热处理铝合金的电导率随时效而升高。航空工业利用了这一点：涡流电导率测量是检查7000系零件状态的标准无损方法，过时效的T73状态电导率明显高于T6。
:::
:::

::: example 细晶强化到极限 {#ex-nanograin}
电沉积镍可制成$20\ \mathrm{nm}$乃至更细的晶粒。取$\sigma_{0} = 60\ \mathrm{MPa}$、$k_y = 0.16\ \mathrm{MPa\, m^{1 / 2}}$，把霍尔-佩奇线从$100\ \mathrm{nm}$外推到$5\ \mathrm{nm}$，并与理论剪切强度比较。
::: solution
$$
\begin{array}{c c}
d\ \left[ \mathrm{nm} \right] & \sigma_{y}\ \left[ \mathrm{MPa} \right] \\
100 & 566 \\
50 & 776 \\
20 & 1191 \\
10 & 1660 \\
5 & 2323
\end{array}
$$
粗晶值约$80\ \mathrm{MPa}$，理论剪切强度$G / 2 \pi = 76 / 2 \pi = 12\ \mathrm{GPa}$。
**观察。**几十纳米晶粒的纳米晶镍实测强度为吉帕量级，大致与外推相符，但上升不会无限持续：在最细的晶粒尺寸下强度趋平甚至下降，所以外推到$5\ \mathrm{nm}$不可信。
**为什么。**长度为$L$的弗兰克-里德源在$G b / L$下开动，对镍中$L = 10\ \mathrm{nm}$即$76 \times 10^{9} \times 0.25 \times 10^{- 9} / 10^{- 8} = 1.9\ \mathrm{GPa}$；几十纳米的晶粒容纳不下有效的源，所以位错在晶界上形核，穿过晶粒而不被储存。材料是**源限制**而非障碍限制，应变率敏感性升高约一个数量级，加工硬化能力基本消失，因为没有体积可存储位错林。在最细的尺寸下，晶界滑动和晶粒转动取而代之。

**校核。**$\sigma_{y} \left( 20\ \mathrm{nm} \right) = 60 + 0.16 / \sqrt{2 \times 10^{- 8}} = 60 + 1131 = 1191\ \mathrm{MPa}$，而在$100\ \mu\mathrm{m}$处同一定律给出$60 + 16 = 76\ \mathrm{MPa}$，约为粗晶值：晶粒尺寸四个数量级，强度十六倍。即使外推的$5\ \mathrm{nm}$处$2.3\ \mathrm{GPa}$也只是理论剪切强度的五分之一，所以挡住这条线的不是理论极限。$\checkmark$

**合理性检验。**工程教训是**细晶强化是唯一同时提高强度和韧性的强化机制**，因为细晶既停位错也停裂纹——铁素体的解理断裂应力按$d^{- 1 / 2}$变化，与屈服同一个原因，这就是细晶压力容器钢既有更高屈服又有更低韧脆转变温度的原因。它也是唯一**热不稳定**的机制，因为晶粒长大是扩散控制的，而$20\ \mathrm{nm}$的晶粒意味着量级为$10^{8}\ \mathrm{m^{2} / m^{3}}$的晶界面积，按约$0.6\ \mathrm{J / m^{2}}$的晶界能，这是约$60\ \mathrm{MJ / m^{3}}$等待释放的储存能量。
:::
:::

::: example 设计 {#ex-design-strength}
为一根直径$25\ \mathrm{mm}$的轴选择强化机制：必须在$700\ \mathrm{MPa}$屈服，两端可焊，在$200\ {}^{\circ}\mathrm{C}$连续服役下存活，且由直径$60\ \mathrm{mm}$的锻坯制成。
::: solution
**按要求筛选机制。**
- **冷加工**排除：$60\ \mathrm{mm}$拉到$25\ \mathrm{mm}$的断面收缩率为$1 - \left( 25 / 60 \right)^{2} = 83\ \%$，远超锻坯一次所能承受，而任何冷加工都会在焊缝处丧失，并在$200\ {}^{\circ}\mathrm{C}$多年服役中退火掉。
- **细晶强化**单独在这里到不了$700\ \mathrm{MPa}$：取$\sigma_0 = 80\ \mathrm{MPa}$、$k_y = 0.75\ \mathrm{MPa\, m^{1/2}}$，需要$d = \left( 0.75 / 620 \right)^{2}\ \mathrm{m} = 1.5\ \mu\mathrm{m}$的铁素体，而这在锻坯的整个截面上做不到。
- **固溶强化**到$700\ \mathrm{MPa}$需要那么多置换溶质，焊接性和韧性都会落空。
- 剩下的是**析出或相变**。
**选择**。**调质低碳合金钢**（淬火加高温回火的马氏体钢），如4140或34CrNiMo6，约$600\ {}^{\circ}\mathrm{C}$回火到约$750\ \mathrm{MPa}$的屈服强度：强度来自回火碳化物弥散加亚微米板条亚结构，而$600\ {}^{\circ}\mathrm{C}$的回火意味着$200\ {}^{\circ}\mathrm{C}$的服役无法使它过时效。
**截面，与陷阱。**截面中心能否达到强度是**淬透性**问题，不是强度问题：普通碳钢1045即使$25\ \mathrm{mm}$截面油淬也淬不透，而4140和34CrNiMo6这类铬钼、镍铬钼钢能淬透，这正是其合金化的目的。所以规格必须写明**理想临界直径**$D_I$和端淬曲线，而不只是化学成分。
**焊接。**中碳调质钢的碳当量为$0.6$或更高，易产生氢致冷裂；其热影响区既有硬而易裂的区域，也有过回火的软化区。规格必须写明预热、低氢工艺、在原回火温度或略低温度下的焊后回火——使整根轴最终处于回火强度，并按该最终热处理**之后**的$700\ \mathrm{MPa}$规定——以及焊缝硬度上限$350\ \mathrm{HV}$。

**设计评注。**“在$700\ \mathrm{MPa}$屈服”这个要求十几种材料满足，而“两端焊接后焊缝仍是$700\ \mathrm{MPa}$”这个要求只有两三种满足，后者才是规格。一般规则是：**不附热循环的强度要求不是要求**，而设计评审的一般失误，是强度按出厂状态报而零件在焊接状态下使用。
:::
:::

::: history
位错早在被看见之前就被推断出来了。1934年**G. I. 泰勒（G. I. Taylor）**、**埃贡·奥罗万（Egon Orowan）**与**迈克尔·波兰尼（Michael Polanyi）**各自独立提出刃位错，以解释为什么真实晶体在远低于理论剪切强度的应力下屈服，泰勒同年的论文还给出了第一个由位错相互作用引起加工硬化的理论。**J. M. 伯格斯（J. M. Burgers）**1939年引入螺位错和以他命名的矢量；**鲁道夫·派尔斯（Rudolf Peierls）**（1940）与**弗兰克·纳巴罗（Frank Nabarro）**（1947）计算了运动位错受到的晶格摩擦。沉淀强化最初是由**阿尔弗雷德·维尔姆（Alfred Wilm）**凭经验发现的：他的铝-铜-镁合金在室温放置时变硬（1906），后来成为杜拉铝；**保罗·梅里卡（Paul Merica）**等人1919年把这一效应归因于析出，1938年**安德烈·吉尼耶（André Guinier）**与**乔治·普雷斯顿（George Preston）**各自借X射线漫散射探测到如今以他们命名的富溶质区。**奥罗万**1948年给出了粒子强化的弯曲机制。**查尔斯·弗兰克（Charles Frank）**与**桑顿·里德（Thornton Read）**各自独立想到位错增殖源，并于1950年联合发表。**E. O. 霍尔（E. O. Hall）**（1951）与**N. J. 佩奇（N. J. Petch）**（1953）确立了屈服强度和解理强度对晶粒尺寸的平方根倒数依赖。位错在1950年代首次被直接看到：**J. M. 赫奇斯（J. M. Hedges）**与**J. W. 米切尔（J. W. Mitchell）**1953年在卤化银晶体中借析出物缀饰看到了位错，**彼得·赫希（Peter Hirsch）**、**罗伯特·霍恩（Robert Horne）**与**迈克尔·惠兰（Michael Whelan）**1956年在电子显微镜中看到了金属薄箔中运动的位错。**H. 梅金（H. Mecking）**与**U. F. 科克斯（U. F. Kocks）**1981年的论文给出了被广泛采用的、以位错存储和动态回复描述加工硬化的模型。
:::

## 后续内容

位错的攀移和交滑移是[[materials-science/defects-diffusion]]的扩散机构，也是[[materials-science/failure]]蠕变的机理；[[#ex-peak]]的析出相是[[materials-science/phase-diagrams]]中铁-碳和铝-铜相图上的一个点，也是[[materials-science/phase-transformations]]的形核长大问题；而使薄板有$r$值的织构，是[[materials-science/bonding-structure]]的晶体学作用在一台轧机上的结果。

::: summary
- 位错在平衡$\tau b = T / R$决定的应力下运动，它把弗兰克-里德源、奥罗万弯曲应力和晶界障碍生成为同一方程配不同长度。
- 派尔斯应力对核心宽度是指数依赖，这就是$\tau_{P} / G$跨越许多个数量级、金属弯折而陶瓷碎裂的原因。
- 泰勒硬化$\sigma = \sigma_{0} + \alpha G b \sqrt{\rho}$用一个参数解释单一金属的全部强度范围。
- 固溶强化按$c^{2 / 3}$并牺牲导电率；析出强化在几纳米的临界半径处达到极大，然后过时效。
- 晶界按$d^{- 1 / 2}$强化，是唯一同时改善韧性的机制，在约$10$到$20\ \mathrm{nm}$以下可能反转。
- FCC晶体的第二阶段硬化约为$G / 300$，近乎普适；第三阶段动态回复是热加工硬化很少的原因。
:::

::: quiz
一种沉淀强化合金被过时效到远过峰值。哪个说法正确？
- [x] 析出相已长大，间距已增大，位错现在在它们之间弯曲而不是切过它们
- [ ] 析出相已溶回基体
- [ ] 析出相已缩小，所以更容易切过
- [ ] 基体已再结晶
::: solution
过时效在体积分数大致不变下粗化析出相，所以粒子间距增大而奥罗万应力按$1 / \lambda$下降。析出相不会溶解——时效温度下的平衡体积分数由固溶线决定——而再结晶需要储存的冷加工作为驱动力，时效态合金没有。
:::
:::

## 习题

::: exercise 类型 {level=1 check="90"}
纯刃位错的伯格斯矢量与位错线方向之间的夹角是多少度？
::: solution
$90^{\circ}$——刃位错的伯格斯矢量垂直于位错线（螺位错则平行，$0^{\circ}$）。
:::
:::

::: exercise 密度 {level=1 check="100"}
位错密度上升四个数量级时，泰勒硬化增大多少倍？
::: solution
一百倍——强度按密度的平方根变化。
:::
:::

::: exercise 第二阶段 {level=1 check="300"}
FCC单晶的第二阶段硬化率$\mathrm{d} \tau / \mathrm{d} \gamma$大约是$G$除以什么数？
::: solution
约$300$。
:::
:::

::: exercise 霍尔-佩奇 {level=1 check="4"}
晶粒尺寸缩小十六倍时，霍尔-佩奇增量变多少倍？
::: solution
四倍。
:::
:::

::: exercise 机理 {level=1 check="15"}
纳米晶金属中大约在什么晶粒尺寸以下报道过反霍尔-佩奇软化？（以nm为单位输入，取本课所给范围的中值。）
::: solution
约$15\ \mathrm{nm}$——报道的范围约为$10$到$20\ \mathrm{nm}$。
:::
:::

::: exercise 弗兰克-里德源 {level=2}
给出铁中长度$0.5\ \mu\mathrm{m}$的弗兰克-里德源开动所需的应力和相应的屈服强度。
::: solution
$$
\tau = \frac{G b}{L} = \frac{80 \times 10^{9} \times 0.25 \times 10^{- 9}}{5 \times 10^{- 7}} = 40\ \mathrm{MPa},
\qquad
\sigma_{y} = M \tau = 3.06 \times 40 = 122\ \mathrm{MPa} .
$$
**合理性检验。**这与纯退火铁的屈服强度同一量级，与零点几微米的源长度相符。它也解释了为什么比源小的晶粒无法工作：在$0.1\ \mu\mathrm{m}$晶粒处同一表达式给出$610\ \mathrm{MPa}$，材料此时受限于形核位错而不是移动位错。
:::
:::

::: exercise 间隙原子 {level=2 check="6"}
一种铁素体薄板钢在固溶体中保持$0.005\ \%$（重量$50\ \mathrm{ppm}$）的碳。若间隙强化为每重量百分点碳$1.2\ \mathrm{GPa}$，估计屈服强度增量。（以MPa为单位输入。）
::: solution
$1200 \times 0.005 = 6\ \mathrm{MPa}$——很小，因为能留在铁素体固溶体中的碳太少。
**合理性检验。**同样这几十ppm一旦偏聚到位错上，作用就大得多。**烘烤硬化**钢在固溶体中保持受控数量的碳，以软态供货供成形；在约$170\ {}^{\circ}\mathrm{C}$的烤漆过程中，碳扩散到冲压引入的位错上把它们钉扎住，使屈服强度提高几十兆帕。同一机理也给出普通低碳薄板的屈服延伸和滑移线，这就是这种薄板成形前要平整的原因：钉扎在成形后受欢迎，在成形前不受欢迎。
:::
:::

::: exercise 过时效 {level=2 check="0.5"}
峰时效铝合金在体积分数不变下过时效到析出相半径加倍。奥罗万强度变多少倍？（输入新值与原值之比。）
::: solution
间距按$r / \sqrt{f}$变化，所以加倍，强度**减半**。
**合理性检验。**在过时效初期，真实合金的强度损失比这个简单估计小，因为尺寸分布变宽，而且部分强度来自其他来源（固溶、晶粒组织），但方向是对的。过时效是用强度换**抗应力腐蚀性和韧性**：例如航空7075的T73和T7351状态就是为这笔交易刻意过时效的。
:::
:::

::: exercise 推导 {level=3}
从$n$条位错在晶界前的塞积群推导霍尔-佩奇关系，并指出推导所依赖、而已知不成立的两条假设。
::: solution
**塞积群。**在分切应力$\tau$下，直径$d$的晶粒中心的位错源开动，把刃位错推向晶界，形成长度$L = d / 2$的塞积群。塞积位错在外加应力和相互排斥下的平衡（埃舍尔比、弗兰克与纳巴罗）给出长度$L$的塞积群中的位错数
$$
n = \frac{\pi \left( 1 - \nu \right) \tau L}{G b} = \frac{\pi \left( 1 - \nu \right) \tau d}{2 G b} ,
$$
其头部应力被放大为$n \tau$。
**穿越判据。**当头部应力集中达到把位错送过晶界或在其中开动一个源所需的临界值$\tau_{0}$时，下一个晶粒中的滑移开动：
$$
n \tau = \tau_{0}
\quad\Longrightarrow\quad
\frac{\pi \left( 1 - \nu \right) \tau^{2} d}{2 G b} = \tau_{0}
\quad\Longrightarrow\quad
\tau = \left( \frac{2 \tau_{0} G b}{\pi \left( 1 - \nu \right)} \right)^{1 / 2} d^{- 1 / 2} .
$$
乘以泰勒因子$M$并加上晶格摩擦$\sigma_{0}$，
$$
\boxed{ \sigma_{y} = \sigma_{0} + M \left( \frac{2 \tau_{0} G b}{\pi \left( 1 - \nu \right)} \right)^{1 / 2} \frac{1}{\sqrt{d}} } ,
$$
这就是霍尔-佩奇形式，$k_y$中包含$G$、$b$和晶界强度。$\checkmark$
**两条不成立的假设。**第一，会形成**塞积群**：在真实有林的材料中，长的塞积群会被交滑移和晶界吸收位错所缓解，细晶材料的电镜通常只看到短的塞积群或根本没有。第二，晶界是**绝对障碍**：实际上晶界能吸收位错、发射位错、或在新系上传递位错，其应力取决于取向差，而在有织构或柱状晶材料中控制应力的是晶界特征而不是晶粒尺寸。
**合理性检验。**尽管两条假设都不成立，$d^{- 1 / 2}$律经验上在几个数量级的晶粒尺寸内成立，因为替代机理——尺寸为$d$的几何必需位错区的背应力，和不含弗兰克-里德源的晶粒的源尺寸限制——出于独立的原因给出同样的指数。一个能由几种不同推导重现的关系，告诉你的通常是某个长度尺度，而不是某个特定机理。
:::
:::

::: exercise 设计 {level=3}
一条铜母线必须在$2\ \mathrm{m}$跨度上以最小$I^{2} R$损耗载流，同时在$100\ {}^{\circ}\mathrm{C}$下支撑自重不挠垂。选择铜的状态，并对照其他选择论证。
::: solution
**冲突。**导电率与强度互相对立：冷加工把屈服从$60$提到$400\ \mathrm{MPa}$，导电率降两三个百分点，因为位错散射电子；溶质强化降几十个百分点，因为溶质原子散射电子比位错强得多。
**要求。**$2\ \mathrm{m}$跨度承受自重的母线在$100\ {}^{\circ}\mathrm{C}$下的弯曲应力视截面只有几到几十兆帕，所以**强度要求无关紧要**，导电率要求就是一切。
**选择**。**退火高导电铜**（C11000，氢有害处时用$99.9\ \%$无氧电子级C10200），$101\ \%$ IACS、$60\ \mathrm{MPa}$，绰绰有余。
**陷阱。**在$100\ {}^{\circ}\mathrm{C}$下经过几十年，软的退火铜可能因缓慢蠕变而挠垂，其螺栓接头会因应力松弛而失去夹紧力，而且在搬运中容易损伤。所以通常的答案不是最软的铜，而是**半硬**状态——几乎保留全部导电率（约$97\ \%$ IACS），屈服强度为退火态的几倍——或**含银铜**，其少量银提高软化温度，几乎不损失导电率。需要真正的强度又要良好导电性时，例如接触线，用沉淀强化的**铬锆铜**（约$80\ \%$ IACS）。
**规则。**同样强度下，沉淀强化比固溶强化牺牲的导电率少，因为溶质被锁在粒子里，基体几乎是纯铜。这就是把最高强度与可用导电率结合起来的铜合金——$\mathrm{Cu - Be}$、$\mathrm{Cu - Cr}$、$\mathrm{Cu - Cr - Zr}$、$\mathrm{Cu - Ni - Si}$——都是沉淀强化的原因。

**合理性检验。**同样的权衡解释了为什么连接器弹簧用强度约$1\ \mathrm{GPa}$、导电率约$20\ \%$ IACS的铍铜——那里强度比导电率重要；也解释了为什么聚变装置的热沉部件用$\mathrm{CuCrZr}$或氧化物弥散强化铜。氧化物弥散强化是极端例子：百分之零点几的细小氧化铝粒子（GlidCop）使铜即使在接近$900\ {}^{\circ}\mathrm{C}$暴露后仍保持强度，因为稳定的氧化物阻止再结晶，而导电率保持在约$90\ \%$ IACS，因为基体几乎是纯铜。
:::
:::
