Repository: c2h2/learn-atlases

# Mechanical & Aerospace Atlas

A detailed, interactive course through university mechanical and aerospace engineering — statics
and dynamics, solid mechanics, thermofluids, materials and manufacturing, design, control and
robotics, and aerospace — in English and Simplified Chinese, on the same engine as
[Maths Atlas](../maths/). Plain PHP, no framework and no database.

**Status: curriculum skeleton.** All 24 courses and 215 chapters are defined, with taglines,
summaries, chapter summaries and prerequisites. Lessons, course overviews, outcomes, history,
references, the timeline, the Chinese course overlays and mechanical and aerospace figures are

File: mechanical/content/zh/materials-science/failure.md
结构不是在其材料屈服的应力下失效的。它是在其中最大裂纹失稳的应力下失效的，而那个应力由裂纹长度的平方根决定。其后果是工程学中最违反直觉的事实：**构件可以设计得过度仍然失效**，因为提高屈服强度会降低给定裂纹扩展的应力，而可用的最强金属恰恰是允许裂纹最短的那些。

三种机理解释了几乎每一次工程断裂。**脆性断裂**是一个方程$K_{Ic} = Y \sigma \sqrt{\pi a}$，是材料的韧度与车间能被信任留在构件里的缺陷尺寸之间的竞赛。**疲劳**是一个幂律的积分，而因为指数是三或四，施加应力的小误差就是寿命的大误差。**蠕变**是温度的指数函数，而因为激活能是二三百千焦，炉用热电偶五十度的误差就是设计寿命的十七倍。

::: warning 误用断裂韧度的三种方式
**$K_{Ic}$是平面应变性质，而多数试样测的不是它。**标准要求厚度$B$至少为$2.5 \left( K_{Ic} / \sigma_y \right)^{2}$，对$K_{Ic} = 200\ \mathrm{MPa\, m^{1/2}}$的高韧结构钢即$80\ \mathrm{mm}$——所以实验室里一块$10\ \mathrm{mm}$板给出的是平面应变值两到三倍的表观韧度，用它的设计师毫无裕量。要数字时就要**厚度与取向**，并对你实际拥有的厚度用下限值。**断裂力学计算只和缺陷尺寸一样可靠，而缺陷尺寸是对检测的陈述。**诚实的形式是"若存在深度为$a$的裂纹，临界应力为$\sigma_c$，而检测以概率$P$发现大于$a_{\min}$的裂纹"；一个只报临界应力、不给$a_{\min}$和检测间隔的计算不是计算而是断言。而且**$K_{Ic}$在低温或高速率下不是常数**：铁素体钢的韧度在$+ 20$到$- 50\ {}^{\circ}\mathrm{C}$之间从$200$掉到$20\ \mathrm{MPa\, m^{1/2}}$，而对实际板材、在实际最低服役温度上做的夏比试验是唯一站得住的证据。1943年的自由轮在北大西洋于远低于屈服的应力下断裂，温度近$0\ {}^{\circ}\mathrm{C}$，用的是夏比转变点高了几度的钢，而整个现代断裂力学都源自其后的那些调查。
:::

## 脆性断裂

::: definition 格里菲思与能量释放率 {#def-griffith}
应力$\sigma$下无限大板中一条长$2a$的裂纹，以如下速率释放弹性应变能
$$
G = \frac{\pi \sigma^{2} a}{E^{\prime}}, \qquad
E^{\prime} = \left\{ \begin{array}{l l} E & \text{平面应力} \\ E / \left( 1 - \nu^{2} \right) & \text{平面应变} \end{array} \right.
$$
并以每单位裂纹扩展面积$2 \gamma_s$的代价创建两个新表面。令两者相等得**格里菲思（Griffith）**的结果
$$
\sigma_f = \left( \frac{2 E \gamma_s}{\pi a \left( 1 - \nu^{2} \right)} \right)^{1 / 2} ,
$$
它解释了玻璃与陶瓷强度的全部：强度不是材料性质而是最大表面缺陷的函数，直径$5\ \mu\mathrm{m}$的玻璃光纤强是因为它容不下大缺陷，而同样的玻璃在$5\ \mathrm{mm}$板上弱四十倍。
**奥罗万（Orowan）**与**欧文（Irwin）**用裂纹尖端的塑性功取代表面能，$\gamma_{\mathrm{eff}} = \gamma_s + \gamma_p$，金属中$\gamma_p$是$\gamma_s$的一千到十万倍——这就是钢韧而玻璃不韧的原因，也是塑性功就是全部设计难题的原因。
:::

::: definition 应力强度因子与韧度 {#def-k}
欧文的改写把裂纹尖端场收进一个参数：
$$
\sigma_{ij} = \frac{K_I}{\sqrt{2 \pi r}} f_{ij} ( \theta ) + \ldots , \qquad
K_I = Y \sigma \sqrt{\pi a} ,
$$
$Y$为几何因子：中心贯穿裂纹$1.0$，边缘裂纹$1.12$，表面缺陷视深长比$1.2$到$2.0$。当$K_I$达到材料的**断裂韧度**$K_{Ic}$时断裂发生，与格里菲思的等价关系是$G = K_I^{2} / E^{\prime}$。
$$
\begin{array}{l c l}
\text{钠钙玻璃} & 0.7 & \text{一道划痕即致命} \\
\text{PMMA} & 1.2 & \\
\text{环氧树脂} & 1.0 & \\
\text{氧化铝 } \mathrm{Al_2 O_3} & 3.5 & \text{抗压强，抗点载拉伸弱} \\
\text{碳化硅} & 4.0 & \\
\text{Al 7075-T651，长横向} & 24 & \text{航空主力} \\
\text{Al 2024-T3，L-T} & 34 & \\
\text{Ti-6Al-4V} & 55 & \\
\text{AerMet 100，} 1{,}930\ \mathrm{MPa} & 145 & \\
\text{马氏体时效300，} 1{,}860\ \mathrm{MPa} & 175 & \\
\text{A36结构钢，板} & 200 & \\
\text{低温镍钢} & 250 & \\
\text{沸腾低碳钢，} - 40\ {}^{\circ}\mathrm{C} & 20 & \text{自由轮状态}
\end{array}
$$
:::

::: definition 小范围屈服、$J$与CTOD {#def-j}
$K_{Ic}$仅当裂纹尖端的塑性区与裂纹和韧带相比很小时才有效。欧文的塑性区尺寸为
$$
r_p = \frac{1}{2 \pi} \left( \frac{K_I}{\sigma_y} \right)^{2} \quad \text{平面应力}, \qquad
r_p = \frac{1}{6 \pi} \left( \frac{K_I}{\sigma_y} \right)^{2} \quad \text{平面应变} ,
$$
要求是$r_p$小于裂纹深度和剩余韧带两者的十分之一。对$K = 200$、$\sigma_y = 500$的高韧钢，平面应变区为$8.4\ \mathrm{mm}$，所以$25\ \mathrm{mm}$的裂纹处于有效性的边缘，而$5\ \mathrm{mm}$的裂纹根本不是有效试验。
当塑性区大时，**$J$积分**取代$K$：
$$
J = \int_{\Gamma} \left( W\, \mathrm{d} y - T_i\, \frac{\partial u_i}{\partial x}\, \mathrm{d} s \right)
= \frac{K_J^{2} \left( 1 - \nu^{2} \right)}{E} + J_{\mathrm{pl}} ,
$$
工程估算$J_{\mathrm{pl}} = m \sigma_0\, \varepsilon_f B_n a / W$，拉伸试样$m = 2$、弯曲试样$1.25$。**裂纹尖端张开位移**$\delta$通过$J = m \sigma_0 \delta$与之关联，对铁素体钢，$\delta_c$接近$0.3\ \mathrm{mm}$的**解理**判据预测焊接接头断裂优于任何基于$K$的方法，因为解理由尖端前方一个晶粒直径处碳化物处的张开位移控制。
:::

::: widget plot
f: 1.12*460*sqrt(x/1000*3.14159); 1.12*250*sqrt(x/1000*3.14159); 1.12*1930*sqrt(x/1000*3.14159)
x: 0.1, 60
y: 0, 260
labels: 7075-T651 at 460 MPa; A36 at 250 MPa; AerMet 100 at 1930 MPa
caption: 三种材料加载到各自屈服强度时，应力强度因子对裂纹深度的曲线。水平线是它们的韧度——24、200和$145\ \mathrm{MPa\, m^{1/2}}$。交点是临界裂纹深度：高强铝$0.7\ \mathrm{mm}$，最强钢$1.4\ \mathrm{mm}$，低碳钢$162\ \mathrm{mm}$。三者之中只有低碳钢能按工人看得见的裂纹来设计。
:::

::: definition 韧脆转变 {#def-dbtt}
体心立方铁素体钢在五十到一百度的温度区间内由韧变脆，因为**屈服强度随温度下降急剧上升**——螺位错的派尔斯应力——而**解理断裂应力与温度无关**。两条曲线相交，交点以下材料处处不屈服而直接开裂。
面心立方金属——铝、铜、奥氏体不锈钢、镍——没有派尔斯应力、**根本没有转变**，这就是液化天然气罐用$9\ \%$镍钢或奥氏体不锈钢而绝不用碳钢的原因，也是$2.5\ \%$、$3.5\ \%$和$9\ \%$镍钢按转变温度定价的原因。
转变用三种方法测量：夏比V型缺口**冲击功**对温度、**落锤**无塑性转变温度、断口夏比试样上的**断口形貌**分数。**FATT$_{50}$**——断口一半为解理的温度——是设计数字，压力容器规范通常要求$\mathrm{FATT}_{50}$比最低金属温度低二十度。
:::

## 疲劳

::: definition S-N曲线及其平均应力 {#def-sn}
光滑抛光试样的高周疲劳强度，在一阶近似下为
$$
\sigma_{-1} \approx 0.5\, \sigma_{\mathrm{UTS}} \quad \text{钢，至 } 1{,}400\ \mathrm{MPa}, \qquad
\sigma_{-1} \approx 0.35\, \sigma_{\mathrm{UTS}} \quad \text{铝合金，无拐点} ,
$$
而**巴斯金（Basquin）**关系$\sigma_a = \sigma_f^{\prime} \left( 2 N_f \right)^{b}$（$b$接近$- 0.08$到$- 0.12$）描述有限寿命区。钢有真正的**疲劳极限**，其下裂纹不会萌生，因为当施加范围降到门槛值以下时小裂纹被显微组织挡住；铝没有，这就是铝机身按**安全寿命**或**损伤容限**准则认证、而钢机身可按无限寿命认证的原因。
平均应力用**古德曼（Goodman）**修正，
$$
\frac{\sigma_a}{\sigma_{-1}} + \frac{\sigma_m}{\sigma_{\mathrm{UTS}}} = 1 ,
$$
或用抛物线**格尔伯（Gerber）**律$\sigma_a / \sigma_{-1} = 1 - \left( \sigma_m / \sigma_{\mathrm{UTS}} \right)^{2}$。古德曼偏保守而格尔伯拟合韧性数据；平均应力为抗拉强度一半时两者寿命差$1.33$倍，这就是选择属于合同问题的原因。
**疲劳计算的三个杀手**不是应力而是**表面**——一道$0.2\ \mathrm{mm}$的划痕把高强钢的疲劳极限砍掉三分之一；**残余应力**，于是喷丸或渗碳表面带着古德曼修正看不见的平均压应力，值寿命三倍；以及**环境**，因为氯化物中的腐蚀疲劳根本没有门槛值，把寿命降到十分之一。
:::

::: definition 裂纹扩展与帕里斯定律 {#def-paris}
在$\log \mathrm{d} a / \mathrm{d} N$对$\log \Delta K$曲线的II区，扩展是幂律，
$$
\frac{\mathrm{d} a}{\mathrm{d} N} = C \left( \Delta K_{\mathrm{eff}} \right)^{m}, \qquad
\Delta K = Y \Delta \sigma \sqrt{\pi a} ,
$$
铝的$m$接近$3$、钢接近$4$，**代表性适航定律**为
$$
\frac{\mathrm{d} a}{\mathrm{d} N} = 0.86 \times 10^{- 11} \Delta K^{3}\ \left[ \mathrm{m / cycle} \right] \quad \text{铝}, \qquad
\frac{\mathrm{d} a}{\mathrm{d} N} = 2.85 \times 10^{- 14} \Delta K^{4}\ \left[ \mathrm{m / cycle} \right] \quad \text{钢} ,
$$
$\Delta K$以$\mathrm{MPa\, m^{1/2}}$计。从初始裂纹$a_0$积分到临界$a_c$得闭式解（$m$大于二），
$$
N = \frac{a_0^{1 - m / 2} - a_c^{1 - m / 2}}{\left( m / 2 - 1 \right) C \left( Y \sigma \sqrt{\pi} \right)^{m}} .
$$
**I区**是**门槛值**$\Delta K_{\mathrm{th}}$，其下裂纹不扩展——$R = 0.1$时高强铝为$2.5$到$3\ \mathrm{MPa\, m^{1/2}}$、钢为$6$到$8$——它随应力比按$\Delta K_{\mathrm{th}} \propto \left( 1 - R \right)^{\gamma}$上升，铝的$\gamma$接近$1.4$、钢接近$2.3$。**III区**是趋近$K_c$。
**机理是辉纹。**每个循环使尖端沿$45^{\circ}$面以一个塑性切变量前进，裂纹在加载时钝化、卸载时重新尖锐——**莱尔德（Laird）**机理。辉纹间距等于扩展速率、可在断口上读出，这使一次疲劳断裂成为一份**文件**，记录了产生它的构件的载荷历史。
:::

::: definition 闭合与小裂纹问题 {#def-closure}
裂纹直到施加应力达到**闭合应力**$K_{\mathrm{op}}$才张开，因为粗糙的裂纹面在尖端后面楔在一起（**粗糙诱导闭合**，埃尔伯（Elber）），因为塑性尾区被拉伸（**塑性诱导**），因为氧化物碎屑塞住裂纹口（**氧化**）。有效范围因此是
$$
\Delta K_{\mathrm{eff}} = U\, \Delta K , \qquad U = \frac{\Delta K - K_{\mathrm{op}}}{\Delta K} ,
$$
$R = 0$时$U$接近$0.6$、$R = 0.7$时为$1.0$。后果是**在$R = 0$下长大的裂纹，在同一$\Delta K$下比在$R = 0.7$下试验的同一条裂纹扩展更慢**，当服役谱以平均应力为主时，实验室的应力比修正是强制的。
**小裂纹问题是整套方法在短裂纹处的失效。**铝中小于约$0.4\ \mathrm{mm}$、钢中小于$0.1\ \mathrm{mm}$的裂纹，在同一名义$\Delta K$下比长裂纹定律预测的扩展**更快**，因为它还不够长、尚未建立起闭合尾区，而且能在长裂纹门槛值**以下**扩展。所以一个小蚀坑、一个小夹杂、一道小划痕都比相图说的更糟，腐蚀坑的设计裕量是断裂力学的判断而不是测量。
:::

## 蠕变

::: definition 三个阶段与五种机理 {#def-creep}
恒载蠕变曲线有一个速率下降的**第一阶段**（位错在组织化），一个加工硬化与回复平衡的**第二阶段**或稳态阶段，一个由颈缩或孔洞接管的速率加速的**第三阶段**。设计数字是**最小蠕变速率**$\dot{\epsilon}_s$，设计寿命按惯例取蠕变应变达$1\ \%$的时间，或速率达每$1{,}000\ \mathrm{h}$百分之$0.2$的时间，视规范规定。
稳态速率遵循
$$
\dot{\epsilon}_s = A \sigma^{n} \exp \left( - \frac{Q_c}{R T} \right),
$$
而**应力指数识别机理**：
$$
\begin{array}{c l l}
n = 1 & \text{纳巴罗-赫林扩散蠕变（晶格扩散）} & \dot{\epsilon} \propto D_v / d^{2} \\
n = 1,\ p = 3 & \text{科布尔扩散蠕变（晶界扩散）} & \dot{\epsilon} \propto D_b \delta / d^{3} \\
n = 5 & \text{位错攀移（幂律蠕变）} & 0.4\, T_m \text{以上的常见情形} \\
n = 7,\ 11 & \text{低温攀移，或溶质钉扎} & \\
n = 23 & \text{晶界滑动（超塑性）} & \text{细小稳定晶粒，高} T
\end{array}
$$
激活能$Q_c$是基体的**自扩散**焓——镍$285\ \mathrm{kJ / mol}$、铝$190$、$\alpha$-铁$240$——这是识别机理的指纹，也是蠕变试验的温控必须达$\pm 2\ {}^{\circ}\mathrm{C}$的原因：$600\ {}^{\circ}\mathrm{C}$下$50\ {}^{\circ}\mathrm{C}$的误差使速率改变六倍。
:::

::: definition 孔洞形核与蠕变寿命 {#def-cavitation}
高温低应力下金属以**沿晶**方式失效：垂直于应力的晶界上楔形孔洞形核、长大、连接。**赫尔与里默（Hull and Rimmer）**的扩散控制孔洞生长给出正比于$\sigma / d^{3}$的速率，其中$1 / d^{3}$依赖意味着**粗晶粒在蠕变中大好得多**——柱状晶或单晶结构的铸造涡轮叶片比锻造叶片长寿一个数量级的原因，也是变形高温合金的蠕变强度按每$1{,}000\ \mathrm{h}$百分之$0.2$的速率而非按断裂引用的原因。
**蒙克曼-格兰特（Monkman-Grant）**关系把断裂寿命与稳态速率联系起来，
$$
\dot{\epsilon}_s^{\, m}\, t_r = C , \qquad m \approx 1, \quad C \approx 0.1 ,
$$
所以到$1\ \%$应变的时间与到断裂的时间相差约十倍，**第三阶段**很短。**拉森-米勒（Larson-Miller）**参数
$$
P = \frac{T \left( C + \log_{10} t \right)}{1000}, \qquad C = 20, \quad T \ \text{以开尔文计} ,
$$
把一族应力-温度-寿命数据坍缩到一条曲线上，是标准的外推工具——也是标准的陷阱，因为$C = 20$是在$100$到$10{,}000\ \mathrm{h}$上拟合的，向$200{,}000\ \mathrm{h}$的二十年外推是一次信仰之跃，工业界用长期跑不断试验来把守。
:::

::: example 结构能容忍多大的裂纹？ {#ex-ac}
给出$7075\text{-}\mathrm{T}651$（$\sigma_y = 460\ \mathrm{MPa}$，$K_{Ic} = 24$）、$2024\text{-}\mathrm{T}3$（$325$，$34$）、A36钢（$250$，$200$）、Ti-6Al-4V（$880$，$55$）和AerMet 100（$1{,}930$，$145$）在屈服下的临界贯穿裂纹深度，并说明其中哪些能按损伤容限设计。
::: solution
边缘裂纹取$Y = 1.12$，$a_c = \left( 1 / \pi \right) \left( K_{Ic} / 1.12 \sigma_y \right)^{2}$：
$$
\begin{array}{l c c c}
\text{材料} & \text{屈服} & K_{Ic} & a_c \\
\text{7075-T651} & 460 & 24 & 0.69\ \mathrm{mm} \\
\text{2024-T3} & 325 & 34 & 2.8\ \mathrm{mm} \\
\text{Ti-6Al-4V} & 880 & 55 & 0.99\ \mathrm{mm} \\
\text{AerMet 100} & 1{,}930 & 145 & 1.4\ \mathrm{mm} \\
\text{A36钢} & 250 & 200 & 162\ \mathrm{mm}
\end{array}
$$
**判决。**只有低碳钢的临界裂纹大到目视检测漏不掉。屈服下的$7075$翼梁只能容忍$0.7\ \mathrm{mm}$的裂纹，比好的涡流检测可靠发现的$1\ \mathrm{mm}$还小——所以$7075$零件**不能**按带裂纹生存设计，而必须按排除裂纹设计：靠验证试验，靠把载荷引出厚度方向的裂纹控制图纸，以及不在裂纹会成为危险的地方使用它。
**设计对策。**航空工业在机身上板从$7075$转向**2024-T3**和**2524**、在下翼面梁转向**7050**和**7150**，正是基于这一权衡，并在1954年彗星号事故后把整个设计哲学从**安全寿命**——一个保证裂纹在寿命内达不到临界尺寸的计算——转向**损伤容限**——一个保证可探测裂纹在两次检测之间达不到临界尺寸的计算。

**校核。**$7075$在$a_c$处的塑性区为$r_p = \left( 1 / 6 \pi \right) \left( 24 / 460 \right)^{2} = 0.14\ \mathrm{mm}$，是$a_c$的五分之一，所以小范围屈服成立、线弹性计算有效。A36的$r_p = 8.4\ \mathrm{mm}$对$a_c = 162\ \mathrm{mm}$，同样有效。$\checkmark$

**合理性检验。**$162\ \mathrm{mm}$这个数字，就是船、桥和压力容器能按屈服设计、用肉眼检测，而机身不能的原因。它也是**厚度方向**韧度——板中为面内值的三分之一——决定带耳接头是否损伤容限的原因，也是高强度铝锻件的带耳接头按定义就是断裂关键件的原因。
:::
:::

::: example 从可探测裂纹算疲劳寿命 {#ex-fatlife}
一个铝搭接接头在$R = 0$下加载到最大$150\ \mathrm{MPa}$。用代表性定律给出从$2\ \mathrm{mm}$可探测裂纹到失效的寿命，以及把应力降到$100\ \mathrm{MPa}$的效果。
::: solution
**临界裂纹。**取$2024\text{-}\mathrm{T}3$值$K_{Ic} = 34\ \mathrm{MPa\, m^{1/2}}$，适用于框架受力板中的铆接搭接接头：
$$
a_c = \frac{1}{\pi} \left( \frac{34}{1.12 \times 150} \right)^{2} = 43.5\ \mathrm{mm} .
$$
**寿命。**取$C = 0.86 \times 10^{- 11}$、$m = 3$，且$\left( 1.12 \times 150 \times 1.772 \right)^{3} = 297.7^{3} = 2.64 \times 10^{7}$，
$$
N = \frac{a_0^{- 0.5} - a_c^{- 0.5}}{0.5 \times 0.86 \times 10^{- 11} \times 2.64 \times 10^{7}}
= \frac{22.36 - 0.152}{1.135 \times 10^{- 4}} = 1.6 \times 10^{5}\ \text{cycles} .
$$
**应力敏感性。**寿命按$\sigma^{- 3}$变化，所以降到$100\ \mathrm{MPa}$使其乘以$1.5^{3} = 3.4$，得$5.3 \times 10^{5}$次循环。
**裂纹尺寸敏感性。**从$0.5\ \mathrm{mm}$而不是$2\ \mathrm{mm}$起步得$3.5 \times 10^{5}$次循环——$2.2$倍，而不是幼稚读图暗示的四倍，因为$a^{- 0.5}$是个弱函数。

**校核。**起始扩展速率为$0.86 \times 10^{- 11} \times \left( 1.12 \times 150 \sqrt{\pi \times 0.002} \right)^{3} = 1.1 \times 10^{- 9}\ \mathrm{m / cycle}$，终止为$6.9 \times 10^{- 6}\ \mathrm{m / cycle}$，相差六千倍，这就是寿命由最后几毫米主导的原因。$\checkmark$

**合理性检验。**从可探测裂纹算出的$1.6 \times 10^{5}$次循环寿命，就是客机蒙皮每几百飞行小时做涡流检测的原因，也是损伤容限认证要求带**最大假定缺陷**的结构仍能承受三分之二极限载荷的原因。它也是要引用应力敏感性的原因：$10\ \%$的超载砍掉$27\ \%$的寿命，所以比假定谱飞得狠$10\ \%$的机队需要把检测间隔缩短$27\ \%$而不是$10\ \%$。
:::
:::

::: example 你犯不起的温度错误 {#ex-creep}
某涡轮盘合金$Q_c = 285\ \mathrm{kJ / mol}$、$n = 5$。给出$600\ {}^{\circ}\mathrm{C}$下$50\ {}^{\circ}\mathrm{C}$温度误差引起的蠕变速率变化、$20\ \%$应力误差引起的变化，以及温度误差引起的拉森-米勒寿命变化。
::: solution
**温度。**
$$
\frac{\dot{\epsilon}_2}{\dot{\epsilon}_1}
= \exp \left[ \frac{285{,}000}{8.314} \left( \frac{1}{873} - \frac{1}{923} \right) \right]
= \exp \left( 1.87 \right) = 6.5 .
$$
**应力。**$1.2^{5} = 2.5$。
**比较。**$50\ {}^{\circ}\mathrm{C}$的温度误差值$6.5$倍，$20\ \%$的应力误差值$2.5$倍：**温度控制是蠕变设计中的主导变量**，一台均匀性$\pm 10\ {}^{\circ}\mathrm{C}$的炉子比好$10\ \%$的合金更值钱。
**拉森-米勒寿命。**$150\ \mathrm{MPa}$、$873\ \mathrm{K}$、$1{,}000\ \mathrm{h}$时，
$$
P = \frac{873 \times \left( 20 + 3 \right)}{1000} = 20.1 .
$$
同一应力、$923\ \mathrm{K}$时，$\log_{10} t = 20{,}100 / 923 - 20 = 1.76$，所以$t = 57\ \mathrm{h}$——五十度换**十七**倍寿命。

**校核。**蒙克曼-格兰特关系从另一条路给出同样答案：断裂应变相同而速率高$6.5$倍，寿命就短$6.5$倍，多出的$2.6$倍是高温伴随的塑性损失。$\checkmark$

**合理性检验。**这就是每个蠕变规范规定**金属温度**而非燃气温度、要求给零件装仪表或给应力降额的原因，是叶片的**热障涂层**是寿命件而非便利品的原因，也是含孔隙的铸造叶片的拉森-米勒曲线要打$10\ \%$寿命折扣的原因。它也是工业界的长期试验——1960年代在仍在服役的合金上开始的$100{,}000\ \mathrm{h}$暴露——不可替代的原因，因为对$10{,}000\ \mathrm{h}$试验做二十年外推，恰恰就是上面算出的那种十七倍错误。
:::
:::

::: example 环境：应力腐蚀与氢 {#ex-scc}
一个$7075\text{-}\mathrm{T}651$起落架零件在海洋大气中承受$300\ \mathrm{MPa}$持续应力。给出恰当的断裂判据和设计对策。
::: solution
**判据。**在特定环境下持续加载，相关性质是**应力腐蚀开裂门槛应力强度因子**$K_{\mathrm{ISCC}}$：$7075\text{-}\mathrm{T}651$在海洋大气中为$10$到$14\ \mathrm{MPa\, m^{1/2}}$，而$K_{Ic}$为$24$——**不到一半**。
**临界裂纹。**
$$
a_c = \frac{1}{\pi} \left( \frac{12}{1.12 \times 300} \right)^{2} = 1.4\ \mathrm{mm} .
$$
**机理。**$7075\text{-}\mathrm{T}651$中峰值时效的$\eta^{\prime}\ \mathrm{MgZn_2}$基体析出相对晶界是阳极，而沿晶界的粗大平衡$\mathrm{MgZn_2}$与溶质贫化区构成连续的阳-阴-阳阵列。裂纹沿晶界**沿晶**扩展，其路径由晶界取向而非应力决定——这就是**短横向**比长横向差$40\ \%$、规范必须写明取向的原因。
**设计对策，按优先级。**
1. **改状态。**$\mathrm{T}7351$是**过时效**的，它粗化晶界析出物、加厚贫化区，代价是$12\ \%$强度、换来$K_{\mathrm{ISCC}}$三倍。这是航空标准答案，是一次用强度换环境性质的有意权衡。
2. **消除持续应力。**喷丸使表面留下$- 400\ \mathrm{MPa}$残余压应力，它从施加平均应力中扣除，能把$K_{\max}$整个压到$K_{\mathrm{ISCC}}$以下。
3. **隔绝环境。**锌鳞片或镀镉涂层、铬酸盐封闭底漆，以及无缝隙、无会堵塞的排水孔的设计。
4. **换合金。**$7050$-T7451、更低的锌铜比，或在载荷允许处用$2000$系或$4000$系。
**同一机理，不同介质。****氢脆**是把氯离子换成氢的同一论证：$1{,}900\ \mathrm{MPa}$钢的门槛在阴极或酸性环境中从$60$掉到$15\ \mathrm{MPa\, m^{1/2}}$，而工业界**$1{,}500\ \mathrm{MPa}$以上的紧固件电镀后必须在$190\ {}^{\circ}\mathrm{C}$烘烤四小时**的规则，就是对本身就是氢源的电镀液的全部设计对策。

**设计评注。**一般规则是：**持续载荷环境性质既不是疲劳性质也不是韧度**，载荷静止、环境恶劣时伸手去拿$K_{Ic}$的设计师犯了二到三个数量级的错误。三个环境性质是：应力腐蚀的$K_{\mathrm{ISCC}}$；腐蚀疲劳在相关环境中的$\Delta K_{\mathrm{th}}$——其值可以是$1\ \mathrm{MPa\, m^{1/2}}$而不是$3$；以及氢门槛$K_{\mathrm{TH}}$——最强钢低于$20\ \mathrm{MPa\, m^{1/2}}$，这就是飞机服役中最强紧固件是$1{,}600\ \mathrm{MPa}$而不是$2{,}000$的原因。
:::
:::

::: example 设计 {#ex-design-fail}
为一个螺栓连接的地面结构接头选择材料与设计依据：须保持$1{,}200\ \mathrm{MPa}$预紧力、户外服役、并容忍装配时的过拧。
::: solution
**失效模式，按实际发生顺序。**
1. 装配时的**氢脆**，来自电镀后四十八小时内就加载的紧固件。
2. 较弱零件中的**螺纹脱扣**，这是钢螺栓拧进铝或铸件壳体时的设计极限。
3. **预紧力散布引起的疲劳**，因为摩擦系数$0.10$对$0.20$使拉力改变$40\ \%$，使接头载荷范围改变更多。
4. **过拧屈服**，即题中要求。
**材料。**$1{,}200\ \mathrm{MPa}$级紧固件是**中碳调质合金钢**，$35\mathrm{CrMo}$或$42\mathrm{CrMo4}$，保证应力$110$到$125\ \mathrm{ksi}$；腐蚀主导时用**A286**或**Inconel 718**不锈钢。$1{,}200\ \mathrm{MPa}$下氢门槛约$40\ \mathrm{MPa\, m^{1/2}}$，材料可用；$1{,}500$时是$25$，设计就变成了一份电镀规范。
**涂层。****非电镀法施涂的锌鳞片**或**机械镀锌**，两者都不沉积氢。若电解锌不可避免，电镀后**四小时内**在$190\ {}^{\circ}\mathrm{C}$烘烤四小时。高强钢绝不镀镉，湿氯化物环境中绝不与铝接触。
**防过拧设计。**规定**屈服点控制**拧紧——带工具内屈服点检测的扭矩-转角法——而不是扭矩值，因为扭矩-拉力散布是$\pm 30\ \%$而转角-预紧力散布是$\pm 5\ \%$。过拧情形由工具在定义转角处的截止来界定，接头按**保证**载荷而非极限载荷设计。
**防疲劳设计。**螺栓的交变应力只有施加载荷范围的约九分之一，因为螺栓比夹持刚度软约九倍——这就是又**长又细**的螺栓配**垫圈**加长夹持长度是疲劳答案的原因，也是 刚性接头里的短粗螺栓失效而软接头里的细长发不失效的原因。
**防脱扣设计。**内螺纹的螺纹剪切面积须为螺栓的$1.5$倍，对铝壳体意味着**螺纹嵌件**或**钢衬套**，对铸件壳体意味着截面按螺纹牙底而非按螺栓设计。

**设计评注。**一般规则是：**螺栓接头失效于装配而非服役**，规范中最要紧的条款是涂层工艺、去氢烘烤、拧紧方法和润滑剂——没有一条是材料性质。$1{,}200\ \mathrm{MPa}$的要求是容易的部分；活下来的要求是关于氢的那一条。
:::
:::

::: history
**A. A. 格里菲思（A. A. Griffith）**1920年发表于伍利奇国家弹药工厂、关于固体破裂与扩展现象的论文，是一位物理学家对一个没有工程师提出过的问题的回答，被冷落了二十年。**G. R. 欧文（G. R. Irwin）**在海军研究实验室于1948至1957年间把它变成工程方法，与布朗大学的**M. L. 威廉斯（M. L. Williams）**和**C. F. 库恩（C. F. Kuhn）**合作，而欧文1957年论文的**$K$主导**论证，是断裂力学是应力分析而不是表面科学的原因。契机是**自由轮**——2700艘焊接货船中1500艘出现裂纹、233艘在1942至1946年间断裂或发生重大断裂——以及1950至1952年在斯帕罗斯角对残骸船体做的**康拉德（Conrad）**与**沙迪（Schady）**断裂试验，它们测量了实际板材的夏比能量，确立了转变温度的解释。**E. 奥罗万（E. Orowan）**1949年的塑性功修正，与格里菲思用过的**C. E. 英格利斯（C. E. Inglis）**1913年椭圆孔弹性应力集中解，补全了理论；**N. F. 莫特（N. F. Mott）**1948年把它应用于金属。**A. N. 奥查德（A. N. Orchard）**与**R. E. 麦克埃维利（R. E. McEvily）**1960年代的小裂纹工作、**W. 埃尔伯（W. Elber）**1967至1971年贴在裂纹口处的应变片所做的裂纹闭合测量，以及**K. 田中（K. Tanaka）**1974年的短裂纹门槛数据，是现代修正。**C. E. 费尔特纳（C. E. Feltner）**与**C. 莱尔德（C. Laird）**1961年的钝化-再锐化机理给了疲劳物理图像，此前是**W. A. 伍德（W. A. Wood）**1944年在电子显微镜下看到的辉纹；**J. 包辛格（J. Bauschinger）**与**A. 图林（A. Thüring）**的工作，以及**维勒（Wöhler）**1850年代在亚琛对铁路车轴做的试验，是整个学科的起源，而**维勒**关于**应力范围**而非最大应力起决定作用的结论，至今仍是每部疲劳标准的第一条。**F. R. 拉森（F. R. Larson）**与**S. J. 米勒（S. J. Miller）**1952年的时间-应力参数、**R. L. 赫尔（R. L. Hull）**与**D. E. 里默（D. E. Rimmer）**1959至1960年的孔洞生长理论，以及**E. 奥罗万**、**C. 齐纳**与**F. R. N. 纳巴罗（F. R. N. Nabarro）**的蠕变论文，给出了高温那一半。
:::

## 后续内容

本讲的韧度是[[materials-science/dislocations-strengthening]]的晶粒度与织构，蠕变孔洞的扩散是[[materials-science/defects-diffusion]]的扩散系数，压力容器钢的转变温度是[[materials-science/phase-diagrams]]的间隙碳含量，而韧的低强度钢与强的脆性钢之间的选择是[[materials-science/materials-selection]]的性质图。

::: summary
- 断裂由$K_I = Y\sigma\sqrt{\pi a}$而非屈服强度控制，所以最强的材料容忍最小的裂纹、不能按损伤容限设计。
- $K_{Ic}$是有厚度要求的平面应变性质，薄试样测出的表观韧度不是性质。
- 铁素体钢有韧脆转变，因为屈服随温度下降而上升、解理应力不随；面心立方金属没有。
- 疲劳寿命是三次或四次幂的积分，所以由最大应力范围和最后几毫米扩展主导。
- 小裂纹比长裂纹定律扩展更快、且在其门槛值以下，这就是蚀坑或夹杂比相图说的更糟的原因。
- 蠕变速率对$1/T$是指数、激活能为自扩散激活能，所以$50\ {}^{\circ}\mathrm{C}$的误差值速率六倍、寿命十七倍。
- 恶劣环境下持续加载，支配性质是$K_{\mathrm{ISCC}}$或$K_{\mathrm{TH}}$，其值可以是韧度的一半甚至更低。
:::

::: quiz
一个高强钢带缺口试样在$-60\ {}^{\circ}\mathrm{C}$试验，净截面应力远低于屈服时断裂。正确的解释是什么？
- [x] 材料低于其韧脆转变温度，以解理方式断裂
- [ ] 试样太薄，不满足平面应变
- [ ] 缺口把应力锐化到超过抗拉强度
- [ ] 试验速率太慢
::: solution
转变温度以下屈服强度已升到解理断裂应力之上，材料无法屈服，断裂在低于室温屈服的公称应力下以脆性发生。**薄**试样会*更韧*而不是更弱，因为平面应力允许厚度方向屈服；缺口的作用是抑制屈服、抬高转变温度，这就是找转变用带缺口试样、藏转变用光滑试样的原因。
:::
:::

## 习题

::: exercise 格里菲思 {level=1 check="0.5"}
脆性断裂应力按裂纹长度的几次幂标度？
::: solution
负二分之一——$\sigma_f \propto a^{- 1 / 2}$。
:::
:::

::: exercise 帕里斯 {level=1 check="3"}
给出铝合金的帕里斯指数$m$。
::: solution
约$3$。
:::
:::

::: exercise 蠕变 {level=1 check="5"}
什么应力指数识别位错攀移幂律蠕变？
::: solution
五。
:::
:::

::: exercise 转变 {level=1 check="0"}
铝合金板在$+100$到$-253\ {}^{\circ}\mathrm{C}$之间有几个韧脆转变？
::: solution
零个——面心立方金属没有转变。
:::
:::

::: exercise 塑性区 {level=1 check="3"}
裂纹尖端的平面应变塑性区是平面应力塑性区除以什么数？
::: solution
三。
:::
:::

::: exercise 临界裂纹 {level=2}
一块$25\ \mathrm{mm}$厚板，$K_{Ic} = 60\ \mathrm{MPa\, m^{1/2}}$、$\sigma_y = 900\ \mathrm{MPa}$，含一条$4\ \mathrm{mm}$边缘裂纹。给出断裂应力并判断失效是否脆性。
::: solution
$$
\sigma_c = \frac{60}{1.12 \sqrt{\pi \times 0.004}} = 601\ \mathrm{MPa} < 900\ \mathrm{MPa} ,
$$
所以在屈服的三分之二处断裂，失效**名义上**是脆性的。
**合理性检验。**塑性区为$r_p = \left( 1 / 6 \pi \right) \left( 60 / 900 \right)^{2} = 0.24\ \mathrm{mm}$，是裂纹的十六分之一，所以线弹性断裂力学有效、计算可靠。$25\ \mathrm{mm}$厚度通过$2.5 \left( K_{Ic} / \sigma_y \right)^{2} = 11\ \mathrm{mm}$的要求，所以所用的$K_{Ic}$是真正的平面应变值。
:::
:::

::: exercise 检测间隔 {level=2}
一根钢拉杆检测大于$3\ \mathrm{mm}$的裂纹，检测可靠。$K_{Ic} = 100\ \mathrm{MPa\, m^{1/2}}$、$\sigma_y = 700\ \mathrm{MPa}$、$C = 2.85 \times 10^{- 14}$、$m = 4$，$R = 0.1$下应力范围$350\ \mathrm{MPa}$。给出临界裂纹和从可探测裂纹起的寿命。
::: solution
$$
a_c = \frac{1}{\pi} \left( \frac{100}{1.12 \times 700} \right)^{2} = 5.8\ \mathrm{mm} ,
$$
取$\Delta K$为$R = 0$值的$0.9$倍，
$$
N = \frac{a_0^{- 1} - a_c^{- 1}}{C \left( Y \Delta \sigma \sqrt{\pi} \right)^{4}}
= \frac{333 - 172}{2.85 \times 10^{- 14} \times \left( 1.12 \times 315 \times 1.772 \right)^{4}} = 1.1 \times 10^{5}\ \text{cycles} .
$$
**合理性检验。**临界裂纹只是可探测裂纹的两倍，所以间隔必须短：从$3$到$5.8\ \mathrm{mm}$的扩展是总寿命的五分之一，即$20{,}000$次循环。这就是损伤容限设计的全部——间隔不是寿命除以安全系数，而是你能漏掉的最大裂纹与危险的最小裂纹之间的扩展。
:::
:::

::: exercise 蠕变设计 {level=2}
一个零件须在$650\ {}^{\circ}\mathrm{C}$存活$20{,}000\ \mathrm{h}$，该应力下$C = 20$时拉森-米勒参数为$22.0$。给出同一应力给出$200{,}000\ \mathrm{h}$的温度，并评论。
::: solution
$$
T = \frac{22{,}000}{20 + \log_{10} 20{,}000} = \frac{22{,}000}{24.30} = 905\ \mathrm{K} = 632\ {}^{\circ}\mathrm{C} .
$$
**合理性检验。**降**二十度**换来十倍寿命，这是倒着读的例3的算术。这就是叶片冷却空气流量是寿命特征的原因，是热端检查按温度-时间积分累计的**等效运行小时**而非日历时间排程的原因，也是一次$50\ {}^{\circ}\mathrm{C}$、十分钟的超温事件 能消耗零件一周寿命的原因。从$20{,}000$到$200{,}000\ \mathrm{h}$的外推也在$C = 20$拟合范围之外，规范会要求先做长期跑不断试验才允许。
:::
:::

::: exercise 推导 {level=3}
把帕里斯定律积分到本讲给出的闭式，推导$N \propto \sigma^{- m}$，并展示寿命在裂纹长度数量级上的分布。
::: solution
**积分。**由$\mathrm{d} a / \mathrm{d} N = C \left( Y \sigma \sqrt{\pi a} \right)^{m}$，
$$
N = \frac{1}{C \left( Y \sigma \sqrt{\pi} \right)^{m}} \int_{a_0}^{a_c} a^{- m / 2}\, \mathrm{d} a
= \frac{1}{C \left( Y \sigma \sqrt{\pi} \right)^{m}}
\left[ \frac{a^{\, 1 - m / 2}}{1 - m / 2} \right]_{a_0}^{a_c} .
$$
$m$大于二时指数$1 - m / 2$为负，所以
$$
N = \frac{a_0^{\, 1 - m / 2} - a_c^{\, 1 - m / 2}}{\left( m / 2 - 1 \right) C \left( Y \sigma \sqrt{\pi} \right)^{m}} . \quad \checkmark
$$
**应力依赖。**其余因子都与应力无关，所以$N \propto \sigma^{- m}$精确成立：$m = 3$时$20\ \%$超载损失$49\ \%$寿命，$m = 4$时损失$59\ \%$。
**在裂纹长度上的分布。**每个$\log a$数量级的循环数为
$$
\frac{\mathrm{d} N}{\mathrm{d} \log a} = \frac{a}{C \left( Y \sigma \sqrt{\pi} \right)^{m} a^{m / 2}} \propto a^{\, 1 - m / 2} ,
$$
所以$m = 3$时裂纹长度每十倍贡献前一个的$10^{- 0.5} = 0.32$倍——数量级**不等**，早期主导；而$m = 4$时指数恰为$- 1$，**每个数量级贡献相等**。同时扩展速率本身按$a^{m / 2}$上升，$m = 3$、$a_c / a_0 = 20$时上升$1{,}800$倍。
**合理性检验。**实际后果正是检测方案安身立命的那一条：$m = 4$时，在深度为上次发现值两倍处发现的裂纹已消耗剩余寿命的**一半**，$m = 3$时消耗$70\ \%$。所以钢——指数更高——是发现得晚时更宽容的材料，这与扩展慢的裂纹总是更安全这一直觉相反。
:::
:::

::: exercise 设计 {level=3}
为一个须盛装$-253\ {}^{\circ}\mathrm{C}$液氢、可焊接、并按$1.25$倍设计压力做验证试验的储罐选择材料与设计依据。
::: solution
**筛选判据是转变，不是强度。**$-253\ {}^{\circ}\mathrm{C}$下铁素体钢比其转变点低两百度，是一块陶瓷板；候选者是面心立方金属和奥氏体金属。
$$
\begin{array}{l c c l}
\text{材料} & \text{屈服} & K_{Ic} & \text{评注} \\
\text{304L不锈钢} & 205 & 200 & \text{韧、廉、弱、膨胀大} \\
\text{316L不锈钢} & 220 & 220 & \text{耐蚀更好，可焊} \\
\text{9\%镍钢} & 690 & 140 & \text{需零下回火与严格夏比规范} \\
\text{5083-O铝} & 125 & 30 & \text{轻，但低温下焊缝弱} \\
\text{Ti-5Al-2.5Sn ELI} & 830 & 70 & \text{轻而强，贵，透氢} \\
\text{Inconel 718} & 1{,}030 & 80 & \text{最强，最贵}
\end{array}
$$
**选择。**地面试验罐用**316L奥氏体不锈钢**，在意质量的运载器用**9 %镍钢**，罐是压力衬里而非承力结构时用**5083-O铝**。
**为什么316L是安全答案。**其$K_{Ic}$在$20\ {}^{\circ}\mathrm{C}$为$220$，在$20\ \mathrm{K}$**更高**，因为面心立方点阵是加工硬化而非脆化，且层错能下降使形变孪晶吸收能量。奥氏体不锈钢越冷越**韧**，是唯一如此的结构材料家族。
**陷阱。** **敏化**：304的焊缝热影响区在$600$到$800\ {}^{\circ}\mathrm{C}$析出铬碳化物而变得可被侵蚀；解药是**L**低碳牌号，焊后$1{,}050\ {}^{\circ}\mathrm{C}$固溶处理加水淬。 **焊缝填料的氢脆**：含铁素体的309或312填料比全奥氏体填料更韧、更不开裂，所以填料按**铁素体数**$5$到$12$规定。 **渗透性**：液氢以可测速率扩散穿过钛和若干种钢，十天保压试验是规范项目。 **$1.25$倍设计压力的验证试验就是断裂控制**，因为它证明容器任何位置都不存在大于验证应力临界尺寸的裂纹——这就是低温罐在焊接**之后**、任何修理**之后**做验证试验的原因。

**设计评注。**一般规则是：**低温设计就是断裂设计**，因为强度是现成的、韧度才是问题，而验证试验不是形式而是整个论证的承力构件。$1.25$系数的选取使验证应力在材料最冷、韧度取下限时把最大可容忍裂纹放在$0.8\, K_{Ic}$——这就是验证试验在常温做的原因，面心立方金属在常温的韧度*低于*低温，论证朝正确的方向保守。
:::
:::

File: mechanical/content/zh/materials-science/material-families.md
工程师被要求从中挑选的材料大约有两百种，它们归入六个家族，外加第七个——复合材料——它不是一个家族而是一种方法。每个家族的存在都因为一件事：**钢因为铁和碳，铝因为氧化膜，钛因为还原它的代价，高温合金因为没有别的东西能在$0.7\, T_m$以上保持$\gamma^{\prime}$，聚合物因为蜷曲链的熵，陶瓷因为键强到不容许位错，复合材料因为没有一种单一材料能在两个方向上都强。**

本讲最有用的一个数字是**每一种金属的比刚度都相同**：钢、铝、钛、镁、铜、镍及它们的一切合金，$E / \rho = 26 \pm 1\ \mathrm{MN\, m / kg}$。刚度由原子间势的曲率决定，密度由原子质量决定，两者在整个元素周期表上一起上升。**用金属你买不到按重量算的刚度。**你只能用纤维、夹层或形状去买。

::: warning 家族被误规定的五种方式
**按刚度替换却规定强度。**一个设计师把钢支架换成铝"以减重"而保持截面不变，会得到一个挠度大$2.5$倍的支架，因为$E / \rho$完全相同。铝只在设计受**强度**限制、或截面可以**加厚**时才减重，且减重比是刚性板的$\left( \rho_i / \rho_s \right) \left( E_s / E_i \right)^{1 / 3} = 0.49$、强度板的$0.39$——不是幼稚的密度比暗示的$0.35$。**为耐蚀规定不锈钢却得到敏化。**304焊接后晶界留下铬碳化物并在晶界腐蚀；答案是**L**低碳牌号或钛稳定的321，且必须写进图纸。**规定沉淀强化合金却不说何时时效。**从$\mathrm{T}4$料加工成$\mathrm{T}6$的$6061$支架若不重新时效就弱$40\ \%$，在$\mathrm{H}900$状态加工、随后$620\ {}^{\circ}\mathrm{C}$去应力的$17\text{-}4\mathrm{PH}$已过时效、弱$25\ \%$。**为海水规定钛却忘了粘着与缝隙。**钛对流动海水耐蚀极佳，对静止、有缝隙、漆下海水则差，而它在螺纹钢紧固件上的粘着一次拆装就咬死接头。**规定复合材料却不规定损伤。**CFRP板在$2\ \mathrm{kJ}$冲击能量后的压缩强度是无损伤值的$60\ \%$，肉眼不可检测，修理靠胶接补丁，而固化温度是结构必须承受的。复合材料的规范是它的**检测与修理方案**，没有它的规范是不完整的。
:::

## 钢

::: definition 钢的家族 {#def-steels}
$$
\begin{array}{l l c c l}
\text{家族} & \text{示例} & \sigma_y\ [\mathrm{MPa}] & \text{成本} & \text{存在理由} \\
\text{碳钢，热轧} & 1008\text{–}1025,\ \text{A36} & 220\text{–}350 & 1.0 & 便宜，可焊，韧，其余皆妥协 \\
\text{冷拉} & 1045\ \text{CD} & 530 & 1.3 & 加工硬化以零合金成本买到$2\times$屈服 \\
\text{HSLA/微合金化} & \text{HSLA 50, S355, X70} & 350\text{–}690 & 1.1 & 沉淀与细晶强化，无热处理，可焊 \\
\text{调质} & 4140, 4340, 300M & 600\text{–}1{,}900 & 2\text{–}4 & 强度，以可焊性与韧度为代价 \\
\text{马氏体时效钢} & 18\text{Ni 250, 300, 350} & 1{,}700\text{–}2{,}500 & 15 & 18\%\ \text{Ni，无碳：满强度下} K_{Ic} > 150 \\
\text{工模具钢} & A2, D2, M2, H13 & 1{,}400\text{–}1{,}900 & 5 & 由$\mathrm{Cr}$、$\mathrm{Mo}$、$\mathrm{W}$、$\mathrm{V}$得硬度与热硬性 \\
\text{不锈钢，铁素体} & 430 & 310 & 3 & 17\%\ \mathrm{Cr}，无Ni，便宜，无转变但也无加工硬化 \\
\text{不锈钢，马氏体} & 410, 420, 440C & 750\text{–}1{,}600 & 4 & 13\%\ \mathrm{Cr} + \mathrm{C}，可硬化，餐具，轴承 \\
\text{不锈钢，奥氏体} & 304, 316, 316L & 205\text{–}310 & 6 & 18/8：可成形，可焊，低温韧，加工硬化 \\
\text{不锈钢，双相} & 2205, 2507 & 450\text{–}550 & 6 & 奥氏体+铁素体：316的$2\times$强度，抗氯化物 \\
\text{不锈钢，沉淀硬化} & 17\text{-}4\mathrm{PH},\ \mathrm{A}286 & 1{,}000\text{–}1{,}350 & 10 & 耐蚀基体中的铜或$\gamma^{\prime}$沉淀 \\
\text{轴承钢} & 52100 & 2{,}000（接触） & 4 & 1\%\ \mathrm{C}，1.5\%\ \mathrm{Cr}，硬化到62–66 HRC
\end{array}
$$
**成本指数**以每千克$1$的热轧低碳钢为基准。注意不锈钢和镍合金每千克贵$6$到$30$倍**而且**更难加工，所以成品件倍数是$10$到$50$。
:::

::: definition 每种钢合金元素的作用 {#def-elements}
$$
\begin{array}{l l}
\mathrm{C} & \text{强度，至 } 0.6\%；\text{超过则碳化物与可焊性崩溃} \\
\mathrm{Mn} & 1.5\times \mathrm{C}：\text{以MS形式固定硫，并提供一切钢中的锰} \\
\mathrm{Si} & \text{脱氧剂；电工钢中} 2\%，\text{提高} \rho \text{并降低磁滞损耗} \\
\mathrm{Cr} & 10.5\%：\text{钝化膜，因而是不锈；} 1\%\text{–}1.5\%：\text{回火抗力} \\
\mathrm{Ni} & \text{低温韧度；} 3.5\%\text{–}9\%：\text{低温牌号；} 18\%：\text{奥氏体} \\
\mathrm{Mo} & \text{消除回火脆性；} 2\%\text{–}3\%：\text{点蚀抗力（316）；} 1\%：\text{二次硬化} \\
\mathrm{V},\ \mathrm{Nb},\ \mathrm{Ti} & \text{微合金化：} \mathrm{VC},\ \mathrm{NbC},\ \mathrm{TiC} \text{钉扎晶界并在道次间析出} \\
\mathrm{W},\ \mathrm{Co} & \text{高速钢：红硬性，热硬性，以及M与T系列} \\
\mathrm{S},\ \mathrm{Pb},\ \mathrm{Ca} & \text{切削加工性，以疲劳与横向韧度为代价} \\
\mathrm{N} & \text{奥氏体稳定化元素与强化元素；双相钢抗点蚀的武器} \\
\mathrm{Al},\ \mathrm{Si},\ \mathrm{Cr},\ \mathrm{Si} & \text{高温抗氧化：} 5\%\text{、} 9\%\text{、} 20\%\ \mathrm{Cr} \text{耐热牌号}
\end{array}
$$
**点蚀抗力当量**$\mathrm{PRE} = \% \mathrm{Cr} + 3.3\, \% \mathrm{Mo} + 16\, \% \mathrm{N}$按氯化物点蚀给不锈钢牌号排序：304得$19$分、在海水中点蚀，316得$26$分、耐冷海水，2205得$34$分，$6\%\ \mathrm{Mo}$超级奥氏体钢得$45$分。$\mathrm{PRE}$为$34$的双相2205是海水答案，只用625合金一半的镍。
:::

::: example 以钢换铝，或比刚度陷阱 {#ex-panel}
一块$4\ \mathrm{mm}$低碳钢板须以$2024\text{-}\mathrm{T}3$铝替代。给出**刚度匹配**板的质量、**强度匹配**板的质量，以及各自成本。
::: solution
**刚度匹配弯曲板。**单位宽度刚度为$EI$、$I \propto t^{3}$，所以$t \propto E^{- 1 / 3}$，质量比为
$$
\frac{m_{\mathrm{Al}}}{m_{\mathrm{st}}} = \frac{\rho_{\mathrm{Al}}}{\rho_{\mathrm{st}}} \left( \frac{E_{\mathrm{st}}}{E_{\mathrm{Al}}} \right)^{1 / 3}
= \frac{2.78}{7.85} \times \left( \frac{207}{73} \right)^{1 / 3} = 0.354 \times 1.417 = 0.50 .
$$
**省$50\ \%$，不是密度比许诺的$65\ \%$**——铝必须厚$1.42$倍，$t = 5.7\ \mathrm{mm}$。
**强度匹配。**$t \propto \sigma_y^{- 1 / 2}$，所以
$$
\frac{m_{\mathrm{Al}}}{m_{\mathrm{st}}} = \frac{2.78}{7.85} \left( \frac{250}{325} \right)^{1 / 2} = 0.354 \times 0.877 = 0.31 .
$$
**省$69\ \%$。**合金相对钢越强，铝表现越好。
**成本。**每千克铝$7$对$1$，所以刚度匹配板材料费$0.50 \times 7 = 3.5$倍，强度匹配板$2.2$倍。**但**铝件加工或成形更快、不需要涂装体系、可搅拌摩擦焊，所以成品件成本常常相当——而在整个寿命中一千克质量值一千克燃料的车辆上，铝以$3.5$倍材料费在总成本上取胜。

**校核。**$5.7\ \mathrm{mm}$铝板的挠度精确等于$4\ \mathrm{mm}$钢板，因为$E t^{3} = 73 \times 185 = 13{,}500$对$207 \times 64 = 13{,}250$。$\checkmark$

**合理性检验。**一般规则是**铝是强度材料而不是刚度材料**。设计受刚度限制而截面不能长大处——机床床身、轴、弹簧、轴承座——铝什么也买不到，镁或夹层可以。受强度限制处，铝是最便宜的省千克手段；截面*可以*长大处，$1.42$倍加厚可能免费，节省是真实的。
:::
:::

## 铸铁

::: definition 四种铸铁 {#def-irons}
在$3.5\ \%$碳共晶处，铁合金不能锻造而必须铸造，而碳凝固的方式定义了四个家族：
$$
\begin{array}{l l c c l}
\text{家族} & \text{组织} & \sigma_{\mathrm{UTS}}\ [\mathrm{MPa}] & \text{伸长率} & \text{使用理由} \\
\text{灰铸铁} & \text{片状石墨，层状珠光体} & 150\text{–}400 & 0.5\% & 350：钢的12倍阻尼，自润滑表面 \\
\text{蠕墨铸铁} & \text{蠕虫状石墨} & 350\text{–}500 & 1\% & 气缸盖：灰铁的导热，球铁的强度 \\
\text{球墨铸铁} & \text{球状石墨，镁处理} & 400\text{–}800 & 10\text{–}18\% & 500\text{-}7：主力；曲轴，风机轮毂 \\
\text{等温淬火球铁（ADI）} & \text{奥氏体-贝氏体基体} & 1{,}000\text{–}1{,}600 & 10\text{–}20\% & 1200\text{-}3：以铸造成本替代锻钢 \\
\text{白口/冷硬} & \mathrm{Fe_3C} \text{铸态} & 400（磨损） & 0 & 磨机衬板，浆体管道：最硬的廉价材料 \\
\text{可锻铸铁} & \text{回火碳，白口退火} & 380\text{–}550 & 4\text{–}10\% & 管件与小齿轮箱；正被球铁取代
\end{array}
$$
**石墨就是设计。**一片石墨是一个带圆头、带润滑填充的裂纹：它把拉伸强度砍到基体的三分之一，使压缩强度为拉伸的四倍，给出阻尼——石墨片耗散钢的$12$倍振动能量，这就是机床床身是铸铁而绝非焊接钢的原因——并给出切削加工性。**$1{,}500\ {}^{\circ}\mathrm{C}$的镁或铈处理使石墨球化**，它消除裂纹、使拉伸强度和疲劳极限增至三倍，是二十世纪最有价值的一手冶金绝技。以$370\ {}^{\circ}\mathrm{C}$**等温淬火**代替淬火得到贝氏体基体，$1{,}200\ \mathrm{MPa}$配$12\ \%$伸长率，这是从铸件得到的锻钢性能。
:::

## 铝、镁及其合金

::: definition 变形合金系 {#def-alseries}
$$
\begin{array}{l l l c l}
\text{系} & \text{主合金化} & \text{可热处理？} & \sigma_y\ [\mathrm{MPa}] & \text{用途与注意} \\
1\mathrm{xxx} & 99\%\ \mathrm{Al} & \text{否} & 20\text{–}60 & 导线，化工厂，箔 \\
2\mathrm{xxx} & \mathrm{Cu}\ 4\% \pm \mathrm{Mg} & \text{是} & 300\text{–}400 & 2024\text{-}\mathrm{T}3：\text{机身蒙皮；}\textbf{不可}\text{焊，}\textbf{不可}\text{耐蚀} \\
3\mathrm{xxx} & \mathrm{Mn} & \text{否} & 100\text{–}200 & 罐体，换热器翅片 \\
4\mathrm{xxx} & \mathrm{Si} & \text{否} & 150\text{–}300 & 5系与6系的焊丝；4043与5356 \\
5\mathrm{xxx} & \mathrm{Mg}\ 5\% & \text{否} & 125\text{–}300 & 5083：\text{船舶，装甲；}65\ {}^{\circ}\mathrm{C}\textbf{以上敏化} \\
6\mathrm{xxx} & \mathrm{Mg_2 Si} & \text{是} & 200\text{–}350 & 6061\text{-}\mathrm{T}6：\text{通用工程师的挤压件；可焊，热影响区弱} \\
7\mathrm{xxx} & \mathrm{MgZn_2} + \mathrm{Cu} & \text{是} & 400\text{–}570 & 7075：\text{最强；T6应力腐蚀，用T73；焊缝无强度} \\
8\mathrm{xxx} & \mathrm{Li},\ \mathrm{Sc} & \text{是} & 300\text{–}500 & \text{铝锂2195与2050：轻}8\%\text{，刚}10\%\text{；仅航空}
\end{array}
$$
**状态代号是规范的一部分。**$\mathrm{O}$退火，$\mathrm{H}1x$加工硬化，$\mathrm{T}4$固溶加自然时效，$\mathrm{T}6$人工峰时效，$\mathrm{T}7x$为应力腐蚀过时效，$\mathrm{T}7351$航空抗应力腐蚀状态。图纸只写"6061"而不写"6061-T6"，就是邀请$40\ \%$的强度错误。
**焊缝是薄弱环节。**6xxx在热影响区损失$40\ \%$、一周自然时效恢复一半；5xxx焊缝等强，而7xxx或2xxx焊缝只有$30$到$50\ \%$，通常以铆接或搅拌摩擦接头代替。**搅拌摩擦焊**使峰值低于固相线、恢复$90\ \%$，这就是航天飞机外储箱、猎鹰9号和A350用搅拌摩擦焊的原因。
**镁**同刚度下比铝轻$35\ \%$，是最易加工的金属，且有三个问题：六方点阵室温只有三个滑移系，所以在$250$到$450\ {}^{\circ}\mathrm{C}$成形或干脆不成形；腐蚀电位$- 1.7\ \mathrm{V}$，必须封闭并与一切其他金属绝缘；以及**火灾**，切屑形态和熔体形态都是，这就是镁铸造厂必须是另一栋建筑的原因。
:::

## 钛

::: definition 钛为什么值这个价 {#def-ti}
在$150$到$350\ {}^{\circ}\mathrm{C}$之间的承力金属中，钛的比强度无可匹敌，而它的价格由**克劳尔（Kroll）法**决定：$\mathrm{TiO_2}$氯化成$\mathrm{TiCl_4}$，在间歇反应器中由液态镁还原$40\ \mathrm{h}$，所得海绵钛经浸出、干燥、真空熔炼两次。该过程是**间歇而非连续**的，且在航空零件加工途中以切屑形式消耗$30\ \%$的金属。
$$
\begin{array}{l l c c l}
\text{类别} & \text{示例} & \sigma_y\ [\mathrm{MPa}] & \text{最高} T & \text{特征} \\
\alpha & \mathrm{Ti\text{-}5Al\text{-}2.5Sn\ ELI} & 830 & 350\ {}^{\circ}\mathrm{C} & 可焊，抗蠕变，不可热处理 \\
\text{近} \alpha & \mathrm{Ti\text{-}6242},\ \mathrm{Ti\text{-}1100} & 1{,}000 & 450\ {}^{\circ}\mathrm{C} & 蠕变：压气机盘与叶片 \\
\alpha + \beta & \mathrm{Ti\text{-}6Al\text{-}4V} & 830\text{–}1{,}100 & 400\ {}^{\circ}\mathrm{C} & \text{全部钛的}70\%\text{：强，可成形，小心可焊} \\
\beta & \mathrm{Ti\text{-}10V\text{-}2Fe\text{-}3Al},\ \mathrm{Ti\text{-}15\text{-}333} & 1{,}100\text{–}1{,}500 & 300\ {}^{\circ}\mathrm{C} & 最高强度，最佳弹簧，冷成形 \\
\text{近等轴} \alpha & \mathrm{Ti\text{-}1100},\ \mathrm{Ti\text{-}632221} & 950 & 500\ {}^{\circ}\mathrm{C} & 600\ {}^{\circ}\mathrm{C}\text{板材与TiAl的替代}
\end{array}
$$
**四条设计注意。****粘着**：钛在钢上、在自己上、在多数涂层上，一次螺纹拆装就咬死；解药是镀银、MoS或DLC涂层紧固件加规定扭矩。**缝隙腐蚀**：钛需要氧气维持其膜，所以在垫片下、漆泡下或静止海水中它会点蚀；解药是无缝隙的设计加流动。**吸氢**：酸洗槽或含水分焊接气氛会使金属充氢而脆化；解药是加缓蚀剂的酸洗与备份气焊接保护。**燃烧**：钛切屑和高压氧管中的钛是火灾，航空中垫圈旁的钛管是已知点火源——"钛点火"分析是氧系统安全论证的必需部分。
:::

## 高温合金与耐热合金

::: definition $\gamma^{\prime}$合金 {#def-superalloys}
高温合金是镍、钴或铁镍基合金，在$0.7\, T_m$下保持室温屈服强度的$70\ \%$，其他家族都做不到。机理是**$\gamma^{\prime}$析出物**$\mathrm{Ni_3 ( Al, Ti )}$，共格、有序$\mathrm{L1_2}$，而且——唯一地——**在$600\ {}^{\circ}\mathrm{C}$以前越热越强**，因为随温度下降的反相畴界能钉扎位错。
$$
\begin{array}{l c c l}
\text{合金} & \sigma_y\ [\mathrm{MPa}] & \text{用途} & \gamma^{\prime}\text{分数} \\
\text{310不锈钢} & 220 & 1{,}100\ {}^{\circ}\mathrm{C}\text{炉构件} & 0 \\
\text{Inconel 600/601} & 240 & \text{渗碳，硝酸} & 0 \\
\text{Inconel 625} & 414 & \text{海洋，酸性气，紧固件} & \text{固溶} \\
\text{Hastelloy X} & 345 & \text{燃烧室衬套} & \text{固溶} \\
\text{Inconel 718} & 1{,}030 & 550\ {}^{\circ}\mathrm{C}\text{：盘，叶片，紧固件} & 5\%\ ( \gamma^{\prime \prime} ) \\
\text{Waspaloy} & 860 & 750\ {}^{\circ}\mathrm{C}\text{：涡轮盘} & 15\% \\
\text{René N5（单晶）} & 1{,}050 & 1{,}050\ {}^{\circ}\mathrm{C}\text{：叶片} & 60\% \\
\text{CMSX-10, TMC-850} & 1{,}100 & 1{,}150\ {}^{\circ}\mathrm{C}\text{：叶片} & 70\%
\end{array}
$$
**三条制造路线**是**变形**（等温锻造盘，等轴晶，每千克最韧最便宜）、**铸造与定向凝固**（无横向晶界的柱状晶组织，用于叶片）与**单晶**（根本没有晶界，消除蠕变孔洞、使$\gamma^{\prime}$分数达到$70\ \%$——单晶叶片价格是机加工钢叶片的$100$倍，运行温度高$200\ {}^{\circ}\mathrm{C}$）。**粉末冶金**制造最高强度盘合金**ME32AP**与**RENET 100-007**，$5\ \mu\mathrm{m}$晶粒是任何铸锭给不了的。
**失效方式是特有的。****$\gamma^{\prime}$粗化**（奥斯特瓦尔德熟化，即本系列[[materials-science/phase-transformations]]的那一个）决定组织寿命。**TCP相析出**——$\sigma$、$\mu$、$\chi$——使高难熔合金在$900\ {}^{\circ}\mathrm{C}$几百小时后脆化，是$6\%\ \mathrm{Re}$合金有温度上限的原因。**热腐蚀**是熔融$\mathrm{Na_2 SO_4}$熔剂摧毁$\mathrm{Al_2 O_3}$氧化皮。**氧化**靠**MCrAlY黏结层**（$\mathrm{M} = \mathrm{Ni},\ \mathrm{Co},\ \mathrm{Fe}$）加**电子束物理气相沉积**或悬浮等离子喷涂的**氧化钇稳定氧化锆面层**处理，涂层与金属间$7\ \%$的热膨胀失配由黏结层缓慢生长$\mathrm{TGO}$氧化铝层来协调。**涂层是寿命件**：TGO到$150\ \mu\mathrm{m}$开始剥落，涂层的寿命就是叶片的寿命。
:::

## 聚合物、弹性体与胶粘剂

::: definition 热塑性、热固性与弹性体 {#def-polymers}
聚合物的性质由金属没有的三样东西决定：**玻璃化转变温度**$T_g$，其上是无定形链由玻璃态变橡胶态；**结晶度**，线形链可达$60$到$90\ \%$；以及**交联**，它把黏性液体变成网络。
$$
\begin{array}{l l c c l}
\text{材料} & T_g\ [{}^{\circ}\mathrm{C}] & \sigma_y\ [\mathrm{MPa}] & E\ [\mathrm{GPa}] & \text{特征} \\
\text{PP（聚丙烯）} & - 10 & 35 & 1.4 & \text{最廉价结构塑料，铰链，汽车保险杠} \\
\text{HDPE} & - 120 & 26 & 1.0 & \text{罐，管；}T_g\text{远低于室温，故韧} \\
\text{尼龙6,6} & 50 & 80 & 2.8 & \text{齿轮，轴承；吸水}8\%\text{，且膨胀} \\
\text{POM（聚甲醛）} & - 50 & 70 & 3.0 & \text{尺寸稳定的尼龙替代品，不吸水} \\
\text{PC（聚碳酸酯）} & 147 & 65 & 2.4 & \text{透明，韧，缺口敏感，紫外} \\
\text{PMMA} & 105 & 70 & 3.0 & \text{飞机舱罩；缺口脆} \\
\text{PEEK} & 143 & 100 & 4.1 & 250\ {}^{\circ}\mathrm{C}\text{：顶级工程热塑性塑料，可熔焊} \\
\text{PTFE} & 115（T_m 327） & 23 & 0.5 & \mu = 0.04\text{，恒载下蠕变——始终弹簧加载} \\
\text{环氧浇注料} & 120 & 75 & 3.2 & \text{脆，填充牌号蠕变小} \\
\text{天然橡胶} & - 70 & 25 & 0.001 & 100\%\text{伸长，以及佩恩效应与马林斯效应} \\
\text{NBR、FKM（Viton）} & - 40,\ - 20 & 10\text{–}15 & 0.01 & \text{油与燃油密封；FKM至}230\ {}^{\circ}\mathrm{C}
\end{array}
$$
**让金属工程师吃惊的四条设计规则。****蠕变是设计极限，不是屈服应力**：PTFE垫圈在室温一小时松弛掉一半应力，一个在$40\ \mathrm{MPa}$下加载一年的尼龙夹失效，而同样载荷一分钟没事。**粘弹性意味着模量是时间和温度的函数**：引用**设计寿命下的蠕变模量**——尼龙十秒的$2.8\ \mathrm{GPa}$在$10{,}000\ \mathrm{h}$是$0.9\ \mathrm{GPa}$——并用**时温等效**从一百秒的试验读出一百年的模量。**水是增塑剂**：尼龙吸水$8\ \%$，使$T_g$从$70$降到$50\ {}^{\circ}\mathrm{C}$、模量降三倍，所以干态刚成型的尼龙齿轮不是服役中的齿轮。**缺口敏感性严重**：一道划痕使聚碳酸酯件损失$60\ \%$冲击强度，PMMA舱罩必须检查银纹。
:::

## 陶瓷与玻璃

::: definition 陶瓷为什么抗压强而抗拉弱 {#def-ceramics}
陶瓷在$0.7\, T_m$以下任何温度都没有可动位错——共价-离子键给出$E / 10$的派尔斯应力——所以它不能屈服、不能重新分布应力集中、在最大表面缺陷处按$\sigma_f \propto a^{- 1 / 2}$断裂。结果是一种压缩强度$2{,}000\ \mathrm{MPa}$、拉伸强度$200$的材料，以及**韦布尔（Weibull）**而非高斯的强度分布：
$$
P_s ( V, \sigma ) = \exp \left[ - \frac{V}{V_0} \left( \frac{\sigma}{\sigma_0} \right)^{m} \right],
$$
**韦布尔模量**$m$是散布大小的度量——结构陶瓷$m = 5$，细晶热压$m = 10$，金属$100$。$0.1\ \%$存活率的构件，$m = 5$时在强度中位数的$0.35$倍处，$m = 100$时在$0.7$倍处：**设计约束是散布，不是均值。**
$$
\begin{array}{l c c l}
\text{材料} & \sigma_{\mathrm{comp}}\ [\mathrm{MPa}] & \sigma_{\mathrm{flex}}\ [\mathrm{MPa}] & \text{用途} \\
\text{混凝土（受压）} & 30\text{–}100 & 3 & \text{世界最常用结构材料，绝不用于拉伸} \\
\text{钠钙玻璃} & 1{,}000 & 40 & \text{被表面裂纹削弱}25\text{倍} \\
\text{熔融石英} & 1{,}000 & 60 & \alpha = 0.5 \times 10^{- 6}\text{，望远镜镜与抗热震冠军} \\
\text{氧化铝}96\% & 3{,}000 & 300 & \text{绝缘子，轴承，装甲，生物医学} \\
\text{氮化硅} & 3{,}000 & 700 & \text{最佳组合：轴承，发动机零件，刀具} \\
\text{碳化硅} & 3{,}900 & 450 & 1{,}600\ {}^{\circ}\mathrm{C}\text{：窑具，防弹，半导体} \\
\text{ZTA，氧化锆增韧氧化铝} & 2{,}500 & 900 & \text{相变增韧：韧度为氧化铝的}2\text{倍} \\
\text{碳/碳复合材料} & 200 & 300 & 2{,}200\ {}^{\circ}\mathrm{C}\text{：刹车盘，再入头锥}
\end{array}
$$
**让陶瓷变韧的唯一办法是在裂纹前方消耗能量。****相变增韧**利用氧化锆颗粒中应力驱动的$\mathrm{t} \rightarrow \mathrm{m}$马氏体转变，其$4\ \%$体积膨胀闭合裂纹：部分稳定氧化锆韧度$10\ \mathrm{MPa\, m^{1/2}}$，氧化铝只有$3.5$，这就是髋关节置换球头是氧化锆的原因。**纤维拔出**在陶瓷基复合材料中以界面处$100\times$的断裂能消耗能量。**预压**——钢化玻璃表面、喷丸陶瓷、瓷上的氧化锆釉——是最便宜、使用最广的一种，这就是玻璃瓶经得起拇指、钢化玻璃经得起锤子的原因。
:::
