Repository: c2h2/learn-atlases

# Mechanical & Aerospace Atlas

A detailed, interactive course through university mechanical and aerospace engineering — statics
and dynamics, solid mechanics, thermofluids, materials and manufacturing, design, control and
robotics, and aerospace — in English and Simplified Chinese, on the same engine as
[Maths Atlas](../maths/). Plain PHP, no framework and no database.

**Status: curriculum skeleton.** All 24 courses and 215 chapters are defined, with taglines,
summaries, chapter summaries and prerequisites. Lessons, course overviews, outcomes, history,
references, the timeline, the Chinese course overlays and mechanical and aerospace figures are

File: mechanical/content/zh/materials-science/materials-selection.md
选材不是寻找最好的材料，而是寻找**在满足全部约束的前提下最能实现目标的材料**，而这一寻找在很大程度上是机械性的：把目标写成方程，消去设计并不控制的变量，再在**材料性能图**上对剩下的候选者排序。做得正确，它会在作出任何判断之前就淘汰掉现存材料中的绝大部分；做得不正确，它就成了对本部门一向使用的那种材料的一次投票。

这一方法的核心步骤是一次代数变换。**目标**（质量、成本、体积、隐含能）用设计者可以选择的**自由**变量（截面、壁厚）和一个**固定**的要求（刚度、强度、热流）来表示。利用**约束**消去自由变量，剩下的是一组称为**材料指数**的材料性能组合。使指数最大就给出材料的排序，而这一排序**与零件的尺寸无关**——这就是为什么一张图画好之后，可以用于同一类型的每一根梁和每一块板。

::: warning 选材出错的七种方式
**用错误的指数排序。**对刚度受限的板用$E / \rho$而不是$E^{1/3} / \rho$排序，会使钢、钛、铝和镁看起来相同（都约为$26\ \mathrm{MN\, m / kg}$），而按正确的指数，镁胜过铝，铝又大幅胜过钛和钢。**要针对载荷形式和自由变量推导指数，不要盲目查表。****忽略筛选约束。**选中了指数最好的材料，结果却不满足一个从未写下来的约束——最高使用温度、腐蚀、防火、食品接触法规。**先筛选再排序**，并先把每个约束都写下来。**只选材料而不选工艺。**一件 6061-T6 挤压型材与焊接后的同一型材是不同的材料，因为焊缝的热影响区会失去大部分 T6 强度；热压罐固化的 CFRP 零件与树脂灌注成型的零件在孔隙率和压缩强度上不同。规定应为“材料、状态、工艺和检验等级”。**用手册值而不是设计值。**手册给出的是室温下实验室试样的典型值。设计值是在**使用温度**下、在**使用环境**中、针对**实际制造状态**的细节、**以统计为基础**的最小值。**目标是成本却去优化质量。**以成本增加$400\ \%$换取$60\ \%$的减重，可以是好的工程结果，却是坏的产品；如果成本要紧，它就必须进入目标。**忽略兑换率。**在质量与成本之间权衡需要**每减重一千克的价值**，它在建筑、汽车、客机和运载火箭之间相差几个数量级；一个没有拿到这个数字的设计者，实际上还没有拿到问题本身。**不校核第二个约束。**实际零件有多个约束，对一个约束最优的选择往往对另一个很差：为强度而选的高强度钢可能达不到韧性要求，而好的隔热材料在热冲击要紧的场合通常是糟糕的选择。
:::

## 方法

::: definition 转译、筛选、排序、记录 {#def-method}
**转译。**写出**功能**（“承受弯矩而不屈服、也不过度挠曲”）、**约束**（“刚度$EI \ge 12\ \mathrm{kN\, m^{2}}$，跨度$2\ \mathrm{m}$，成本低于$\$40$，不可燃，可在$80\ {}^{\circ}\mathrm{C}$下使用”）、**目标**（“质量最小”）和**自由变量**（“截面尺寸和材料”）。
**筛选。**把每个约束当作**过滤器**来淘汰材料。$80\ {}^{\circ}\mathrm{C}$的使用温度淘汰了低温通用聚合物（聚乙烯、PVC、聚苯乙烯）；$20\ \mathrm{MPa\, m^{1/2}}$的断裂韧度下限淘汰了陶瓷、玻璃和未增强聚合物；每千克$\$2$的成本上限淘汰了钛、镍合金和碳纤维复合材料。在性能图上，筛选是一条水平线或竖直线——对一项性能的限值。
**排序。**推导指数，并在图上画出等指数线。由于性能图是对数坐标，每个形如$E^{a} / \rho$的指数在$E$对$\rho$的图上都是一条斜率为$1/a$的直线；排序就是这一斜率的直线在图上平移时依次碰到幸存材料的顺序。
**记录。**写明材料、**状态或规范**、**工艺**、**检验等级**、**设计许用值**及其依据，以及**环境限制**。无法审核的选材是不完整的。
$$
\begin{array}{l l l}
\text{目标} & \text{取决于} & \text{指数形式} \\
\text{质量} & \rho \text{ 和起约束作用的性能} & M = f(\text{性能}) / \rho \\
\text{材料成本} & C_m \rho \text{ 和该性能} & M = f(\text{性能}) / (C_m \rho) \\
\text{体积} & \text{仅该性能} & M = f(\text{性能}) \\
\text{隐含能} & H_m \rho \text{ 和该性能} & M = f(\text{性能}) / (H_m \rho)
\end{array}
$$
其中$C_m$是每千克材料成本，$H_m$是每千克隐含能；$C_m$往往是最能改变答案的一项。
:::

::: definition 材料指数 {#def-indices}
对长度为$L$、承受拉力$F$、横截面积$A$为自由变量的**拉杆**：
$$
\text{刚度（伸长 } \delta\text{）：} m = \frac{F L^{2} \rho}{E \delta} \ \Rightarrow\ M = \frac{E}{\rho}; \qquad
\text{强度：} m = \frac{F L \rho}{\sigma_y} \ \Rightarrow\ M = \frac{\sigma_y}{\rho} .
$$
对宽$b$、长$L$、受弯曲载荷、厚度$t$为自由变量的**板**：
$$
\text{刚度：} M = \frac{E^{1 / 3}}{ \rho}; \qquad
\text{强度：} M = \frac{\sigma_y^{1 / 2}}{\rho}; \qquad
\text{屈曲：} M = \frac{E^{1 / 3}}{\rho} .
$$
对**实心圆截面（或任何形状固定的截面）的梁或柱**，尺寸为自由变量：
$$
\text{刚度：} M = \frac{E^{1 / 2}}{\rho}; \qquad
\text{强度：} M = \frac{\sigma_y^{2 / 3}}{\rho}; \qquad
\text{屈曲：} M = \frac{E^{1 / 2}}{\rho} .
$$
对半径为自由变量的**扭杆**，质量最小时的扭转刚度给出$M = G^{1/2}/\rho$，单位质量储存的弹性能最大给出$M = \tau_f^{2} / (G \rho)$；均匀受拉的弹簧材料单位体积储存的能量为$U_r = \sigma_f^{2} / (2 E)$。
对**热**设计：
$$
\text{不断裂的最大骤冷：} M = \frac{\sigma_f}{E \alpha}; \qquad
\text{不断裂的最大稳态热流：} M = \frac{k \sigma_f}{E \alpha}; \qquad
\text{最轻的最优肋片散热器：} M = \frac{k}{\rho} .
$$
对**蠕变**：$M = \sigma_R / \rho$，其中$\sigma_R$是设计温度下达到设计断裂寿命的应力。对**损伤容限**：$K_{Ic}$，或当临界裂纹尺寸要紧时用$K_{Ic} / \sigma_y$。
**指数说明了一切。**性能上的指数越小，密度的支配作用越大，轻材料就越占优势：按$E^{1/3} / \rho$，一种轻四倍的材料即使刚度低$64$倍也能持平。对拉杆，横截面的形状无关紧要——只有面积要紧——而对梁和板，**形状**（管、工字形截面、夹层结构）使任何材料的效率成倍提高。
:::

::: widget plot
f: 5.13; 3.29; 2.38; 2.09; 2.01; 1.83; 1.62; 1.57; 1.51; 1.50; 1.47; 1.24; 1.22; 1.10; 0.75; 0.74; 0.72; 0.55
x: 1, 16
labels: spruce; CFRP unidirectional; CFRP quasi-iso; silicon nitride; magnesium AZ31; alumina; GFRP; Al-Li 2195; Al 1100; 2024-T3; 7075-T651; nylon 66; concrete; Ti-6Al-4V; mild steel; 17-4PH; 304 SS; copper
caption: 板刚度指数$E^{1/3} / \rho$（$E$以 GPa 计，$\rho$以$\mathrm{Mg / m^{3}}$计），每种材料画成一条水平线（依次为：云杉、单向 CFRP、准各向同性 CFRP、氮化硅、镁合金 AZ31、氧化铝、GFRP、铝锂合金 2195、Al 1100、2024-T3、7075-T651、尼龙 66、混凝土、Ti-6Al-4V、低碳钢、17-4PH、304 不锈钢、铜）。注意云杉（顺纹受载）为$5.1$，是任何铝合金的三倍以上；所有金属都在$0.55$（铜）与$2.0$（镁）之间；钢、不锈钢和钛聚集在$0.7$到$1.1$附近。复合材料和镁占据$2$到$3.3$这一区间，这使它们对轻而刚的板很有吸引力。
:::

## 材料性能图及其含义

::: definition 模量-密度图 {#def-chart-em}
在$E$对$\rho$的双对数图上，等$E / \rho$线的斜率为 1，等$E^{1/2} / \rho$线（梁）的斜率为 2，等$E^{1/3} / \rho$线（板）的斜率为 3。从图上可以读出三个事实。
**常用结构金属都靠近同一条斜率为 1 的直线。**钢（$207 / 7.85$）、铝（$73 / 2.78$）、钛（$114 / 4.43$）和镁（$45 / 1.77$）的$E / \rho$都约为$25$到$26\ \mathrm{MN\, m / kg}$（铜为$13$，是例外）。**在这些金属之间互相替代，换不来单位质量的拉伸刚度**；只有梁或板的指数，或者更好的形状，才能把它们区分开。
**聚合物软得多，却只是适度地轻。**它们的模量为$0.01$到约$3\ \mathrm{GPa}$，比钢低两到四个数量级，而密度只低约六倍。它们很少用来替代刚度，而常常因其**柔性**被选用——活动铰链、密封件、卡扣。
**工程陶瓷和碳纤维复合材料位于金属之上。**氧化铝（$E / \rho \approx 97$）和单向 CFRP（沿纤维方向$\approx 89$）在比刚度上胜过金属，原因各不相同：陶瓷是因为其化学键刚硬、原子轻，纤维是因为石墨碳面内的$\mathrm{sp^{2}}$键是已知最刚硬的键之一。陶瓷受限于约$3$到$4\ \mathrm{MPa\, m^{1/2}}$的韧度；纤维之所以可用，是因为基体和纤维-基体界面赋予复合材料一种纤维本身所没有的韧度。
:::

::: definition 强度-韧度图 {#def-chart-sykc}
在全部材料范围内，强度和韧度都从聚合物到金属而升高；但在**同一材料族内**，尤其是高强度钢和铝合金，各合金和状态落在一条**负斜率的带**上：通过合金化或热处理提高强度会降低韧度。参考值：
$$
\begin{array}{l c c l}
\text{材料} & \sigma_y\ [\mathrm{MPa}] & K_{Ic}\ [\mathrm{MPa\, m^{1/2}}] & \text{备注} \\
\text{氧化铝} & \approx 300\ (\text{弯曲}) & 3\text{–}4 & \text{强而脆} \\
\text{7075-T651} & \approx 500 & \approx 25\text{–}29 & \text{航空航天的折中} \\
\text{Ti-6Al-4V} & \approx 880 & \approx 55\text{–}75 & \\
\text{17-4PH H900} & \approx 1{,}200 & \approx 50 & \text{强度高，韧度一般} \\
\text{AerMet 100} & \approx 1{,}720 & \approx 125 & \text{非凡的组合} \\
\text{Maraging 350} & \approx 2{,}400 & \approx 35\text{–}50 & \text{接近强度上限} \\
\text{低碳钢（上平台）} & \approx 250 & > 100 & \text{韧，但有韧脆转变} \\
\text{奥氏体不锈钢} & \approx 200\text{–}300 & > 100 & \text{在低温下仍保持韧性} \\
\text{弹性体} & \text{几} & \approx 0.1\text{–}0.5 & K_{Ic} \text{ 低但 } G_c = K_{Ic}^{2}/E \text{ 高}
\end{array}
$$
**这张图的含义是：沿这条带作选择是一个损伤容限决策。**屈服应力下的临界边裂纹深度$a_c \approx \frac{1}{\pi} \left( \frac{K_{Ic}}{1.12\, \sigma_y} \right)^{2}$，对$K_{Ic} = 125$的$1{,}720\ \mathrm{MPa}$钢为$1.3\ \mathrm{mm}$，对$K_{Ic} = 200$的$250\ \mathrm{MPa}$钢为$160\ \mathrm{mm}$。强度更高的材料能否使用，取决于检测制度能否发现较小尺寸的裂纹。
:::

::: definition 成本、隐含能与兑换率 {#def-cost}
参考值——仅表示数量级：价格随市场变动，隐含能和$\mathrm{CO_2}$（对原生生产）取决于生产路线和所用数据库：
$$
\begin{array}{l c c c}
\text{材料} & \text{成本}\ [\$/\mathrm{kg}] & \text{隐含能}\ [\mathrm{MJ / kg}] & \mathrm{CO_2}\ [\mathrm{kg / kg}] \\
\text{混凝土} & \approx 0.1 & \approx 1 & \approx 0.1 \\
\text{低碳钢} & \approx 0.9 & \approx 30 & \approx 2 \\
\text{低合金钢 (4140)} & \approx 1.5 & \approx 35 & \approx 2.2 \\
\text{尼龙 66} & \approx 4 & \approx 120 & \approx 6 \\
\text{镁合金 AZ31} & \approx 3.5 & \approx 350 & \approx 20\text{–}40 \\
\text{304 不锈钢} & \approx 5 & \approx 80 & \approx 5 \\
\text{铝合金（原生）} & \approx 3\text{–}6 & \approx 200 & \approx 12 \\
\text{铜} & \approx 9 & \approx 60 & \approx 4 \\
\text{Ti-6Al-4V} & \approx 20 & \approx 700 & \approx 40 \\
\text{镍基高温合金} & \approx 25 & \approx 250 & \approx 15 \\
\text{CFRP} & \approx 50 & \approx 300\text{–}800 & \approx 20\text{–}50
\end{array}
$$
**兑换率——每减重一千克的价值——决定质量与成本的权衡。**它的依据因应用而异：
$$
\begin{array}{l c l}
\text{应用} & \text{减重 1 kg 的价值} & \text{依据} \\
\text{建筑、桥梁} & \text{低于材料成本} & \text{仅材料} \\
\text{乘用车} & \approx \$5\text{–}10 & \text{每 } 100\ \mathrm{kg} \approx 0.35\ \mathrm{L} / 100\ \mathrm{km}\text{，行驶 } 200{,}000\ \mathrm{km} \\
\text{卡车} & \text{数十美元} & \text{寿命期内的燃油加有效载荷} \\
\text{客机} & \text{数百至约 } \$1{,}000 & 20\text{–}25 \text{ 年寿命期内的燃油和有效载荷} \\
\text{运载火箭，入轨有效载荷} & \text{数千至数万} & \text{每千克发射价格（截至 2026 年）}
\end{array}
$$
**由此得出的结论是本讲最有用的结果。**每减重一千克数十美元的材料溢价，在客机上能收回许多倍，在汽车上却根本收不回来。**同一张图、同一个零件、同一套分析，在两个行业中给出相反的答案**，而设计者的职责就是在开始之前知道兑换率。
:::

::: example 两种兑换率下刚度受限的板 {#ex-panel-sel}
一块$1{,}200 \times 600\ \mathrm{mm}$、厚$3\ \mathrm{mm}$的钢板，要用一块弯曲刚度相同的板代替。评价 2024-T3 铝合金、镁合金 AZ31 和准各向同性 CFRP，材料成本依次取每千克$\$0.9$、$\$5$、$\$3.5$和$\$50$，并分别给出汽车和客机的答案。
::: solution
**要求。**沿$0.6\ \mathrm{m}$宽度方向的弯曲刚度为$E I = E_{\mathrm{st}} b t^{3} / 12 = 207 \times 10^{9} \times 0.6 \times 0.003^{3} / 12 = 279\ \mathrm{N\, m^{2}}$，必须与之相等。钢板的质量为$7{,}850 \times 1.2 \times 0.6 \times 0.003 = 17.0\ \mathrm{kg}$。
**各替代材料的厚度和质量。**$E t^{3}$相等给出$t = t_{\mathrm{st}} \left( E_{\mathrm{st}} / E \right)^{1 / 3}$，且$m = \rho t \times 0.72\ \mathrm{m^{2}}$：
$$
\begin{array}{l c c c c c c}
\text{材料} & E\ [\mathrm{GPa}] & \rho\ [\mathrm{kg/m^3}] & t\ [\mathrm{mm}] & \rho t\ [\mathrm{kg / m^{2}}] & m\ [\mathrm{kg}] & \text{成本}\ [\$] \\
\text{钢} & 207 & 7{,}850 & 3.00 & 23.6 & 17.0 & 15.3 \\
\text{2024-T3} & 73 & 2{,}780 & 4.25 & 11.8 & 8.5 & 42.5 \\
\text{Mg AZ31} & 45 & 1{,}770 & 4.99 & 8.8 & 6.4 & 22.3 \\
\text{准各向同性 CFRP} & 50 & 1{,}550 & 4.82 & 7.5 & 5.4 & 269
\end{array}
$$
**权衡。**减轻的质量与为此付出的材料成本：
$$
\begin{array}{l c c c}
\text{替代材料} & \Delta m\ [\mathrm{kg}] & \Delta C\ [\$] & \text{每减重一千克的成本} \\
\text{2024-T3} & 8.5 & + 27 & \$3.2 / \mathrm{kg} \\
\text{Mg AZ31} & 10.6 & + 7 & \$0.66 / \mathrm{kg} \\
\text{CFRP} & 11.6 & + 254 & \$22 / \mathrm{kg}
\end{array}
$$
**结论。**在**汽车**上，每减重一千克约值$\$5$到$\$10$，每千克$\$0.66$的镁明显划算，每千克$\$3.2$的铝略为划算；每千克$\$22$的 CFRP **不划算**。在**客机**上，每千克值数百美元，三者都划算——但此时 CFRP 还必须满足损伤容限、雷击和可修理性要求，这些要求的代价比材料本身更高。（这里忽略的加工成本会使余地进一步缩小。）
**指数没有显示的那一点。**镁板厚了$66\ \%$。如果厚度并非真正自由——地板会占用客舱空间、连接件必须改动——或者镁的燃烧性能和腐蚀是约束条件，那么筛选就会把它淘汰，而指数对此从来什么也说不了。

**校核。**铝板的$E t^{3} = 73 \times 4.25^{3} = 5{,}604$，钢板为$207 \times 27 = 5{,}589$——相差$0.3\ \%$（残差来自$t$的舍入）。$\checkmark$

**合理性检验。**形状可以胜过材料替代。在轻木芯（$150\ \mathrm{kg/m^3}$）上贴两层$0.3\ \mathrm{mm}$钢面板的夹层板，当两面板中面相距$3.9\ \mathrm{mm}$时即达到相同刚度（每单位宽度$E_f t_f d^{2} / 2 = E t^{3}/12$），质量为$(2 \times 0.3 \times 10^{-3} \times 7{,}850 + 150 \times 3.6 \times 10^{-3}) \times 0.72 = 3.8\ \mathrm{kg}$——在设计其连接和封边之前，就比任何一种整体式替代板都轻。
:::
:::

::: example 推导受热冲击限制的零件的指数 {#ex-thermal}
一块视镜玻璃必须承受$400\ \mathrm{K}$的骤冷而不开裂。推导指数，对候选材料排序并作出选择。
::: solution
**应力。**当板的表面突然冷却$\Delta T$而内部仍是热的时，表层在两个面内方向的收缩都受到约束，产生拉应力
$$
\sigma_{\mathrm{surface}} = \frac{E \alpha\, \Delta T}{1 - \nu} ,
$$
这是**剧烈骤冷**的极限（表面传热系数非常高）。令$\sigma = \sigma_f$，解出可承受的最大骤冷温差，
$$
\Delta T_{\max} = \frac{\sigma_f ( 1 - \nu )}{E \alpha} .
$$
**指数。**以断裂为失效模式且尺寸无关时，
$$
\boxed{ M = \frac{\sigma_f}{E \alpha} } \quad \text{（骤冷）}, \qquad
M = \frac{k \sigma_f}{E \alpha} \quad \text{（稳态热流，或毕渥数小时的缓和骤冷）} .
$$
**排序。**
$$
\begin{array}{l c c c c c}
\text{材料} & \sigma_f\ [\mathrm{MPa}] & E\ [\mathrm{GPa}] & \alpha\ [10^{- 6} / \mathrm{K}] & \nu & \Delta T_{\max}\ [\mathrm{K}] \\
\text{熔融石英} & 50 & 72 & 0.5 & 0.17 & 1{,}150 \\
\text{LAS 微晶玻璃} & 65 & 92 & \approx 0.05 & 0.24 & > 5{,}000 \\
\text{氧化铝 } 96\% & 300 & 380 & 8 & 0.22 & 77 \\
\text{氮化硅} & 700 & 300 & 3.2 & 0.27 & 530 \\
\text{钠钙玻璃} & 40 & 70 & 9 & 0.22 & 50 \\
\text{硼硅酸盐玻璃} & 70 & 64 & 3.3 & 0.20 & 265
\end{array}
$$
**选择。**对**透明**视镜，候选材料是各种玻璃和透明微晶玻璃，排序由$\alpha$而不是$\sigma_f$主导：**硼硅酸盐玻璃**为$265\ \mathrm{K}$，经受不住$400\ \mathrm{K}$的骤冷；**熔融石英**为$1{,}150\ \mathrm{K}$，以很大的裕量通过。透明的**锂铝硅酸盐微晶玻璃**的$\alpha$接近于零，实际上不受骤冷影响，如果其光学质量可以接受，它就是替代选择。
**金属。**金属不会在一次骤冷中碎裂：它会局部屈服而释放应力，所以相关的失效是多次循环下的**热疲劳**，所关心的指数是热应力指数$k / (E \alpha)$，按表中单位，铜（$390 / (117 \times 17) = 0.20$）和铝（$150 / (73 \times 23) = 0.09$）的这一指数都很高。

**校核。**氧化铝：$\Delta T_{\max} = 300 \times 10^{6} \times 0.78 / \left( 380 \times 10^{9} \times 8 \times 10^{- 6} \right) = 77\ \mathrm{K}$，与表中一致。单位：$\mathrm{Pa} / (\mathrm{Pa\, K^{-1}}) = \mathrm{K}$。实际陶瓷的强度服从韦布尔（Weibull）分布，所以设计值会更低。$\checkmark$

**合理性检验。**氮化硅能承受比氧化铝大七倍的骤冷，主要是因为其膨胀系数更低、强度更高；在不那么剧烈、适用$k \sigma_f / (E \alpha)$指数的骤冷中，它较高的导热系数还会进一步起作用。这就是氮化硅用于高温燃气和熔融金属输送零件的原因，也是$k$高、$\alpha$低的碳化硅用于窑具的原因。
:::
:::

::: example 多目标：支架的帕累托前沿 {#ex-pareto}
一个支架必须在刚度相同的条件下比其$4.2\ \mathrm{kg}$的铸钢版本至少轻$50\ \%$，成本不超过原来的$1.5$倍，年产量$20{,}000$件。用下面的成本估计进行筛选、排序和选择。
::: solution
**约束。**刚度$\ge$原铸件；质量$\le 2.1\ \mathrm{kg}$；成本$\le 1.5 \times$原来的$\$95$，即$\le \$142.5$；工艺适合每年$20{,}000$件。
**筛选 1——质量。**若支架的行为类似刚度受限的板，原件的指数为$E^{1/3} / \rho \approx 0.75$，在刚度相同的条件下质量减半需要约$1.5$的指数——铝合金符合——或在相同指数下采用更好的形状。
**筛选 2——工艺。**年产$20{,}000$件时，周期长或单件分摊投资很高的工艺（钛合金锻造、热压罐固化 CFRP）不太合适；剩下砂型铸造和熔模铸造、高压压铸（HPDC）、挤压加焊接制造，以及树脂灌注 CFRP。
**筛选 3——质量和成本。**
$$
\begin{array}{l c c c c}
\text{方案} & m\ [\mathrm{kg}] & \text{质量}\ \% & \text{成本}\ [\$] & \text{成本}\ \% \\
\text{铸钢（基准）} & 4.2 & 100 & 95 & 100 \\
\text{低碳钢焊接件} & 3.1 & 74 & 145 & 153 \\
\text{HPDC A380 铝合金} & 2.0 & 48 & 118 & 124 \\
\text{铸造 A356-T6 铝合金} & 2.3 & 55 & 105 & 111 \\
\text{挤压并焊接的 6061} & 2.4 & 57 & 165 & 174 \\
\text{锻造并切削加工的 7075} & 1.7 & 40 & 480 & 505 \\
\text{CFRP，树脂灌注} & 1.3 & 31 & 340 & 358 \\
\text{等温淬火球墨铸铁（ADI）} & 3.4 & 81 & 88 & 93
\end{array}
$$
**帕累托前沿。**把质量对成本作图，**非劣**集合为 ADI、铸造 A356、HPDC A380 和 CFRP。铸钢基准被 ADI 支配；低碳钢焊接件和焊接 6061 被铸造 A356 支配；锻造 7075 被 CFRP 支配，后者既更轻又更便宜。
**选择。**只有 **HPDC A380（$2.0\ \mathrm{kg}$、$\$118$）同时满足两个限值**；铸造 A356 为$2.3\ \mathrm{kg}$，比质量目标超出$10\ \%$，CFRP 则超出成本限值。
**仍可能使它失败的三件事。****气孔**：常规 HPDC 零件含有卷入的气体，通常不作固溶处理（气体会使零件起泡），所以设计必须采用铸态性能，它低于 T6 性能，截面尺寸也必须相应确定。**检验**：图样必须为关键区域规定可接受的气孔等级，而不是“铸件致密”。**电偶腐蚀和缝隙腐蚀**：用螺栓连接在钢副车架上的铝支架需要[[materials-science/corrosion]]中的隔离措施。

**设计评注。****帕累托前沿才是交付成果，而选择是一场关于约束的协商。**把整个前沿连同被支配的方案及其被支配的原因一起呈现，会把讨论从方法转移到需求上，而那才是讨论应在的地方。
:::
:::

::: example 从手册值到设计值 {#ex-knockdown}
把 7075-T651 板材的典型抗拉强度转化为工作温度最高$80\ {}^{\circ}\mathrm{C}$的下翼面壁板的许用限制载荷应力，采用统计基础系数、温度系数和适航安全因数$1.5$。
::: solution
**换算链。**在飞机实践中，静强度要求是：结构使用以统计为基础的许用值（A 基准值：总体的$99\ \%$以$95\ \%$的置信度超过该值），经温度和环境修正后，能承受**极限载荷**（限制载荷的$1.5$倍）；并且在限制载荷下不产生有害的永久变形。
$$
\begin{array}{l c l}
\text{典型 } F_{tu} \text{（L 方向）} & 572\ \mathrm{MPa} & \text{典型值，室温} \\
\text{A 基准值 / 典型值} & 0.94 & \text{统计基础（参考）} \\
80\ {}^{\circ}\mathrm{C} \text{ 下的温度系数} & 0.95 & \text{参考，经暴露后} \\
\text{安全因数} & 1.5 & \text{极限载荷 / 限制载荷}
\end{array}
$$
$$
\sigma_{\mathrm{limit}} \le \frac{572 \times 0.94 \times 0.95}{1.5} = \frac{511}{1.5} = 341\ \mathrm{MPa} .
$$
**屈服校核。**典型屈服强度为$503\ \mathrm{MPa}$，A 基准屈服强度约为$483\ \mathrm{MPa}$，经温度修正的屈服强度为$483 \times 0.95 = 459\ \mathrm{MPa}$，高于$341\ \mathrm{MPa}$的限制应力，所以静强度校核由极限载荷条件控制。
**通常真正起控制作用的是什么。**对下翼面蒙皮，**疲劳和损伤容限**通常把设计应力定得远低于静强度许用值：$K_{Ic}$只有约$25$到$29\ \mathrm{MPa\, m^{1/2}}$（L-T），短横向更低，决定壁板尺寸的是两次检测之间的裂纹扩展寿命，而不是静强度。受压的上翼面蒙皮通常由屈曲决定尺寸。

**校核。**各系数相乘为$0.94 \times 0.95 / 1.5 = 0.60$，所以许用限制应力是典型抗拉强度的$60\ \%$。$\checkmark$

**合理性检验。**这就是为什么航空航天工业真正的通货不是合金，而是**许用值数据库**（金属为 MMPDS）：没有以统计为基础的设计值的新合金不能用于主承力结构，而建立这些设计值需要多年的试样和元件试验。以上数值仅作说明；实际设计采用公布的许用值和适用的适航规章。
:::
:::

::: example 设计 {#ex-design-sel}
为一根长$600\ \mathrm{mm}$的飞机作动筒活塞杆选择材料和工艺。它承受$12\ \mathrm{kN}$的拉伸和压缩，不得屈曲（屈曲载荷取因数$2$），须经受$10^{5}$次载荷循环，须与 PTFE 基密封件配合运行而不磨损，年采购量$2{,}000$件。
::: solution
**约束，以及哪一个起控制作用。**
$$
\begin{array}{l l}
\text{拉伸刚度} & A \ge F L / (E \delta) \ \Rightarrow\ M = E / \rho \\
2 \times 12\ \mathrm{kN} \text{ 下的屈曲} & I \ge F_{cr} L^{2} / (\pi^{2} E) \ \Rightarrow\ M = E^{1 / 2} / \rho \ \text{（圆截面）} \\
10^{5}\ \text{次循环的疲劳} & \sigma_a \le \sigma_{\mathrm{fat}} / K_f \ \Rightarrow\ \text{缺口和表面光洁度起控制作用} \\
\text{与密封件的磨损} & \text{硬、光滑、不咬合的表面}
\end{array}
$$
**屈曲校核。**两端铰支、长$600\ \mathrm{mm}$、屈曲载荷$24\ \mathrm{kN}$的钢杆需要
$$
I = \frac{24{,}000 \times 0.6^{2}}{\pi^{2} \times 207 \times 10^{9}} = 4.23 \times 10^{- 9}\ \mathrm{m^{4}} \ \Rightarrow\ d = \left( \frac{64 I}{\pi} \right)^{1/4} = 17.1\ \mathrm{mm} ,
$$
即一根$1.09\ \mathrm{kg}$的实心钢杆（$12\ \mathrm{kN}$下的应力只有$52\ \mathrm{MPa}$，所以决定尺寸的是屈曲而不是强度）。由于$d \propto E^{-1/4}$，钛（$E = 114\ \mathrm{GPa}$）需要$d = 19.9\ \mathrm{mm}$、$0.83\ \mathrm{kg}$，轴向$E = 60\ \mathrm{GPa}$的 CFRP 杆需要$d = 23.3\ \mathrm{mm}$、$0.40\ \mathrm{kg}$。（对每种材料，管都会更轻。）
**磨损约束淘汰了清单上的大部分。**密封件在杆上运行，所以表面必须**硬、光滑且耐腐蚀**：
$$
\begin{array}{l l}
\text{4340 镀硬铬} & \text{传统答案，但电镀使用六价铬} \\
\text{高强度钢加 HVOF WC-Co 涂层} & \text{硬而耐磨；成熟的镀铬替代方案} \\
\text{17-4PH 或 15-5PH} & \text{耐腐蚀；为获得长密封寿命需要硬涂层} \\
\text{Ti-6Al-4V} & \text{耐磨和抗咬合性能差；需要硬涂层} \\
\text{Nitronic 60} & \text{抗咬合的奥氏体不锈钢，但强度较低} \\
\text{CFRP 加胶接金属套} & \text{最轻，但套筒、胶接和端部接头起主导作用}
\end{array}
$$
**选择。****在密封配合段带 HVOF 碳化钨-钴涂层的高强度钢杆（例如 4340 或 15-5PH）**，实心约$1.1\ \mathrm{kg}$，做成管则更轻。CFRP 杆可减重约$0.7\ \mathrm{kg}$，但只有当这架飞机上的质量价值足以支付其端部接头、密封套和鉴定费用时才值得。
**指数没有显示的三个设计问题。****端部接头**：载荷通过螺纹或胶接接头进入杆，通常限制寿命的是这些接头的疲劳强度，而不是杆的疲劳强度。**冲击与搬运**：复合材料杆对凹痕和冲击损伤敏感。**镀铬的替代**：根据 REACH 以及其他地区的环境法规，硬铬正在被逐步淘汰，而每一种替代方案——HVOF 碳化物、化学镀镍复合层、渗氮——都有其各自的磨损、摩擦、疲劳和成本特性，都需要一个鉴定程序。

**设计评注。**带有滑动接触约束的选材在很大程度上是一个**表面工程**问题，正确答案通常是**双材料**零件：基体按刚度、强度和质量选择，表面按磨损和腐蚀选择。
:::
:::

::: history
**詹姆斯·斯托达特（James Stodart）**和**迈克尔·法拉第（Michael Faraday）**在1820年前后进行了最早的一批合金钢系统试验。整个十九世纪，铁路、桥梁和锅炉工程积累了强度和刚度数据表，而弹性力学和材料力学的设计公式（后来汇集在**斯蒂芬·铁摩辛柯（Stephen Timoshenko）**等人的教材中）给出了推导材料指数所依据的关系式。在飞机工程中，美国陆军-海军-商务部委员会于**1937年**发布了金属强度值公报 **ANC-5**；它于1956年成为 **MIL-HDBK-5**，并自2003年起成为以统计为基础的设计许用值手册 **MMPDS**。**1954年**德哈维兰**彗星**号的事故导致了破损安全设计，随后出现了损伤容限要求——美国空军为 **MIL-A-83444**（1974年），运输类飞机为美国联邦航空局对 **14 CFR 25.571** 的修订（修正案 25-45，1978年）。剑桥大学的**迈克尔·阿什比（Michael F. Ashby）**于**1989年**在《金属学报》（*Acta Metallurgica*）上发表了他的材料性能图（“On the engineering properties of materials”），并在《机械设计中的材料选择》（*Materials Selection in Mechanical Design*，**1992年**）中提出了系统的指数方法；随着 Granta Design 开发的剑桥工程选材软件（Cambridge Engineering Selector），这些图成了可检索的软件。阿什比的《材料与环境》（*Materials and the Environment*，**2009年**）把这一方法推广到隐含能和碳排放。2009年首飞的**波音787**，其结构按重量约有一半是复合材料——这是本讲兑换率论证的全尺度体现。
:::

## 后续内容

本讲中的每个指数都建立在[[materials-science/dislocations-strengthening]]的机理和[[materials-science/phase-transformations]]的相变之上，每个筛选约束都建立在[[materials-science/material-families]]的材料族和[[materials-science/corrosion]]的环境之上，每个损伤容限许用值都建立在[[materials-science/failure]]的断裂力学之上。

::: summary
- 选材是一种代数：写出目标，用约束消去自由的截面变量，再按所得的材料指数排序。
- 性能上的指数说明了一切：它越小，轻材料越占优势；对梁和板，形状使任何材料的效率成倍提高。
- 钢、铝、钛和镁的$E / \rho$都约为$26\ \mathrm{MN\, m / kg}$；只有弯曲指数、纤维复合材料或更好的形状才能把它们区分开。
- 在同一材料族内，强度与韧度沿一条负斜率的带此消彼长，沿带作出的选择是一个检测制度决策。
- 兑换率——每减重一千克的价值——从建筑中低于材料成本到运载火箭中的数千美元不等，同一张图在每种情况下给出不同的答案。
- 先筛选再排序，并把材料、状态、工艺和检验等级一并规定。
- 手册值不是设计值：统计基础、温度和安全因数合起来，把典型强度削减到远低于三分之二。
- 多目标选材产生帕累托前沿，而前沿就是交付成果。
:::

::: quiz
一块厚度为自由变量、刚度受限的板要做得尽可能轻。哪个指数用于对候选材料排序？
- [ ] $E / \rho$
- [x] $E^{1/3} / \rho$
- [ ] $E^{1/2} / \rho$
- [ ] $E \rho$
::: solution
第二个。在$m = \rho b L t$与$E I = E b t^{3} / 12 = $常数之间消去厚度，得$m \propto \rho / E^{1/3}$，所以指数为$E^{1/3} / \rho$。$E / \rho$是**拉杆**的指数；把它用于板，会使常用金属看起来相同（都约为$26\ \mathrm{MN\, m / kg}$），从而掩盖较轻金属的巨大优势。
:::
:::

## 习题

::: exercise 指数 {level=1 check="1/3"}
给出厚度为自由变量的受弯板的刚度指数中$E$的指数。（以分数或小数输入该指数。）
::: solution
三分之一——$M = E^{1/3} / \rho$。
:::
:::

::: exercise 比刚度 {level=1 check="26"}
计算$E = 207\ \mathrm{GPa}$、$\rho = 7{,}850\ \mathrm{kg / m^{3}}$的钢的$E / \rho$。（以$\mathrm{MN\, m / kg}$为单位输入，取整数。）
::: solution
$207 \times 10^{9} / 7{,}850 = 2.64 \times 10^{7}\ \mathrm{N\, m / kg} = 26\ \mathrm{MN\, m / kg}$——与铝（$73 / 2.78$）、钛（$114 / 4.43$）和镁（$45 / 1.77$）相差不过百分之几。
:::
:::

::: exercise 兑换率 {level=1 check="10.5"}
减重$100\ \mathrm{kg}$使汽车油耗每$100\ \mathrm{km}$降低$0.35\ \mathrm{L}$。在$200{,}000\ \mathrm{km}$的寿命期内，按每升$\$1.50$计（不折现），每减重一千克值多少？（以美元每千克为单位输入。）
::: solution
每千克为$0.0035\ \mathrm{L} / 100\ \mathrm{km}$；在$2{,}000$个一百公里上合计$7\ \mathrm{L}$，价值$7 \times 1.50 = \$10.5$。对未来的燃油节省折现会使这个数字降低。
:::
:::

::: exercise 隐含能 {level=1 check="1400"}
一个$2\ \mathrm{kg}$的钛零件代替一个$3.5\ \mathrm{kg}$的钢零件。取钛的隐含能为$700\ \mathrm{MJ / kg}$、钢为$30\ \mathrm{MJ / kg}$，钛零件的隐含能是多少？（以 MJ 为单位输入。）
::: solution
$2 \times 700 = 1{,}400\ \mathrm{MJ}$，而钢零件为$3.5 \times 30 = 105\ \mathrm{MJ}$——多出十三倍。只有当减轻的$1.5\ \mathrm{kg}$在寿命期内节省的燃料能量超过约$1{,}300\ \mathrm{MJ}$时，钛零件才节能；这在飞机上是可能的，在大多数地面应用中则不太可能。
:::
:::

::: exercise 折减 {level=1 check="341"}
7075-T651 板材的典型抗拉强度为$572\ \mathrm{MPa}$。取 A 基准系数$0.94$、温度系数$0.95$、安全因数$1.5$，许用限制载荷应力是多少？（以 MPa 为单位输入，取整数。）
::: solution
$572 \times 0.94 \times 0.95 / 1.5 = 340.5 \approx 341\ \mathrm{MPa}$——典型强度的$60\ \%$。
:::
:::

::: exercise 圆截面梁 {level=2 check="0.25"}
求刚度相同的实心圆截面 CFRP 梁与钢梁的质量比，复合材料取$E = 140\ \mathrm{GPa}$（沿纤维方向）、$\rho = 1{,}580\ \mathrm{kg/m^3}$，钢取$E = 207\ \mathrm{GPa}$、$\rho = 7{,}850\ \mathrm{kg/m^3}$。（输入$m_c / m_s$，保留两位小数。）
::: solution
对尺寸自由的圆截面梁，指数为$E^{1/2} / \rho$，所以
$$
\frac{m_c}{m_s} = \frac{\rho_c}{\rho_s} \left( \frac{E_s}{E_c} \right)^{1 / 2}
= \frac{1.58}{7.85} \times \left( \frac{207}{140} \right)^{1 / 2} = 0.201 \times 1.216 = 0.245 \approx 0.25 .
$$
**合理性检验。**减重$75\ \%$。对指数为$1/3$的板，比值为$0.201 \times (207/140)^{1/3} = 0.229$——减重略多，因为$E$上的指数越小，复合材料较低的模量对它的损失就越小。
:::
:::

::: exercise 成本指数 {level=2}
对刚度受限的板，按**成本**指数$E^{1/3} / (\rho\, C_m)$对低碳钢、2024-T3、镁合金 AZ31 和准各向同性 CFRP 排序，$E$以 GPa 计，$\rho$以$\mathrm{Mg / m^{3}}$计，$C_m$以美元每千克计（$0.9$、$5$、$3.5$和$50$）。
::: solution
$$
\begin{array}{l c c c}
\text{材料} & E^{1 / 3} / \rho & C_m & \text{成本指数} \\
\text{低碳钢} & 0.754 & 0.9 & 0.84 \\
\text{2024-T3} & 1.503 & 5 & 0.30 \\
\text{Mg AZ31} & 2.010 & 3.5 & 0.57 \\
\text{准各向同性 CFRP} & 2.377 & 50 & 0.048
\end{array}
$$
**低碳钢给出最便宜的刚性板，CFRP 差约十七倍**（$0.84 / 0.048$）。**合理性检验。**把这一结果与质量指数对照，就用四个数字说明了汽车与航空航天之间的分野，这也是为什么正确的问题不是“最好的材料是什么”，而是“在这里一千克值多少钱”。
:::
:::

::: exercise 推导 {level=3}
推导半径为自由变量的**弹性扭杆**的指数：(a) 刚度尽可能大；(b) 储存的弹性能尽可能多，两者都要求质量最小。对一系列弹簧材料计算 (b) 并作出选择。
::: solution
**几何。**对半径为$r$、长度为$L$的实心杆：$J = \pi r^{4} / 2$，最大切应力$\tau = T r / J$，扭转角$\theta = T L / (G J)$，质量$m = \rho \pi r^{2} L$。
**(a) 刚度。**对要求的刚度$T / \theta = G J / L$，有$r^{4} = 2 L (T/\theta) / (\pi G)$，所以$r^{2} \propto G^{-1/2}$，且
$$
m \propto \frac{\rho}{G^{1 / 2}} \ \Rightarrow\ \boxed{ M = \frac{G^{1 / 2}}{\rho} } .
$$
**(b) 储能。**应变能密度为$\tau^{2} / (2G)$，切应力从轴线处的零线性增大到表面处的$\tau_f$，在半径$\rho'$处$\tau = \tau_f\, \rho' / r$。对整根杆积分，
$$
U = \int_0^{r} \frac{\tau_f^{2} \rho'^{2}}{2 G r^{2}}\, 2 \pi \rho' L\, \mathrm{d}\rho' = \frac{\tau_f^{2}}{4 G}\, \pi r^{2} L ,
$$
所以单位质量的能量$U / m = \tau_f^{2} / (4 G \rho)$与尺寸无关，且
$$
\boxed{ M = \frac{\tau_f^{2}}{G\, \rho} } .
$$
**计算**（参考性能；$U / m = M / 4$）：
$$
\begin{array}{l c c c c}
\text{材料} & \tau_f\ [\mathrm{MPa}] & G\ [\mathrm{GPa}] & \rho\ [\mathrm{kg/m^3}] & U / m\ [\mathrm{J / kg}] \\
\text{高碳弹簧钢} & 1{,}000 & 79 & 7{,}850 & 400 \\
\text{铬钒弹簧钢} & 1{,}200 & 79 & 7{,}850 & 580 \\
\text{Ti-6Al-4V} & 520 & 44 & 4{,}430 & 350 \\
\text{磷青铜} & 400 & 40 & 8{,}800 & 110 \\
\text{CFRP，} \pm 45^{\circ} & 300 & 30 & 1{,}550 & 480 \\
\text{GFRP，} \pm 45^{\circ} & 200 & 9 & 1{,}900 & 580 \\
\text{橡胶} & 5 & 0.001 & 1{,}200 & 5{,}200
\end{array}
$$
**选择。**按单位质量，**橡胶**储存的能量远远最多，但其滞后、蠕变和低刚度使它不能用于精密弹簧。在刚硬材料中，高强度**弹簧钢**和**纤维复合材料**每千克储存的能量相近；钢按单位**体积**储存的能量要多几倍（$580 \times 7{,}850 \approx 4.6\ \mathrm{MJ / m^{3}}$，而 GFRP 为$580 \times 1{,}900 \approx 1.1\ \mathrm{MJ/m^{3}}$），价格便宜，疲劳行为也有充分的表征——这就是为什么大多数弹簧是钢制的，而复合材料板簧和螺旋弹簧用于质量最要紧的场合。
**合理性检验。**$\tau_f$加倍使储能变为四倍，所以弹簧是强度受限的设计：最好的弹簧材料是$\tau_f^{2} / G$最高的材料，这就是为什么弹簧钢要热处理到疲劳和韧性所允许的最高强度。
:::
:::

::: exercise 设计 {level=3}
为一个散热器选择材料和工艺：它必须把$400\ \mathrm{W}$的热量从$30\ \mathrm{mm} \times 30\ \mathrm{mm}$的 LED 热源传给强制对流空气，温升$25\ \mathrm{K}$，质量低于$300\ \mathrm{g}$，年产量$100{,}000$件，安装在铝外壳上且不产生电偶腐蚀问题。
::: solution
**要求。**允许的总热阻为$25 / 400 = 0.0625\ \mathrm{K / W}$。对最优比例的肋片，在给定过余温度下散出给定热流所需的肋片体积与导热系数成反比（每单位肋宽$V \propto q^{3} / (k h^{2} \theta^{3})$），所以肋片质量按$\rho / k$变化，且
$$
M = \frac{k}{\rho} \quad \text{（最轻的最优肋片散热器）} .
$$
**筛选。**
$$
\begin{array}{l c c c}
\text{材料} & k\ [\mathrm{W / m\, K}] & \rho\ [\mathrm{Mg / m^{3}}] & M = k / \rho \\
\text{CFRP 沿纤维方向（沥青基纤维）} & 400 & 1.6 & 250 \\
\text{Al 1050} & 220 & 2.7 & 81 \\
\text{石墨泡沫 / Cu} & 400 & 5.0 & 80 \\
\text{SiC/Al 复合材料} & 200 & 3.0 & 67 \\
\text{金刚石 / Cu} & 600 & 9.0 & 67 \\
\text{Al 6061} & 167 & 2.7 & 62 \\
\text{Mg AZ31} & 96 & 1.77 & 54 \\
\text{铜} & 390 & 8.9 & 44 \\
\text{钢} & 45 & 7.9 & 5.7
\end{array}
$$
**排序把碳纤维放在第一位**——但只在沿纤维方向；横向的导热系数只有几$\mathrm{W / m\, K}$，所以它以片材形式用作**均热板**，而不是用作肋片。在各向同性、成形便宜的材料中，**铝**领先。
**工艺约束。**年产$100{,}000$件、单件成本低，意味着铝的**挤压**（或压铸）：6063 或 1050 类型材，在热源处加一块**铜**嵌件，使热量在进入肋片之前先散开。
**选择。****带铜底座嵌件的挤压铝散热器**，黑色阳极氧化，配以薄而规定明确的导热界面。
**四个设计问题。****界面**：$0.1\ \mathrm{mm}$厚、$k = 3\ \mathrm{W / m\, K}$的导热垫在$9 \times 10^{-4}\ \mathrm{m^{2}}$上的热阻为$R = 10^{-4} / (3 \times 9 \times 10^{-4}) = 0.037\ \mathrm{K / W}$——占全部预算的$59\ \%$——而$50\ \mu\mathrm{m}$的焊料层（$k \approx 50$）为$0.0011\ \mathrm{K / W}$；廉价设计失败的地方是界面，而不是肋片材料。**肋效率**：$h = 50\ \mathrm{W / m^{2} K}$时，高$30\ \mathrm{mm}$、厚$1.2\ \mathrm{mm}$的铝肋片有$mL = \sqrt{2h / (k t)}\, L = 0.58$，肋效率$\tanh(mL)/(mL) = 0.90$；同样高度、厚$0.6\ \mathrm{mm}$的铜肋片为$0.89$，所以这里铜肋片换不来任何好处，成本却更高。**电偶接触**：铝本体中的铜嵌件必须密封或镀镍以防潮湿。**积污**：肋片间隙中的灰尘会随时间降低性能，所以肋片间距和任何过滤措施都是规定的一部分。

**设计评注。**热设计往往首先是**接触热阻**设计，然后才是导热系数设计：指数$k / \rho$对基体材料排序，但决定能否满足$0.0625\ \mathrm{K / W}$预算的是界面、肋片几何和空气侧。
:::
:::

File: mechanical/content/zh/materials-science/mechanical-properties.md
一个试验产生了材料数据表上几乎每一个数字。一根圆柱试样被拉伸，载荷和伸长被记录下来，由此得到的曲线给出模量、屈服强度、抗拉强度、均匀伸长、总伸长、断面收缩率、回弹能、应变硬化指数——再多做一点——还有硬度、成形性和疲劳强度的估计。同一条曲线能支撑这么多解释，既是对试验的褒奖，也是对读者的陷阱，因为那些数字每一个定义在曲线的不同点上，依据不同的约定，其中好几个与其说是性质，不如说是约定。

本课把约定与性质分开，并把力学建立在它们周围：为什么屈服点定义在$0.2\ \%$残余应变而不在别处，为什么抗拉强度是一个**颈缩**失稳而不是断裂应力，为什么硬度是强度而这样说代价是什么，为什么两块干净的金属一接触就焊在一起，为什么摩擦力与载荷成正比，以及为什么夏比试验里韧的材料在结构里可能是脆的。

::: warning 拉伸试验测四样东西，数据表列四十样
金属手册里的每个数字都是在某一应变率、某一温度、某一样品几何、某一屈服定义下，对某一特定状态的材料做一次拉伸试验得到的，而下一炉的同一合金就差百分之十。由此有三个陷阱。**抗拉强度不是断裂应力**——它是试样几何失稳时的应力，该点的真应力高$(1 + \epsilon_u )$倍；按延性金属的UTS设计已经保守了那个因子，而这份保守是浪费的，因为金属早已颈缩。**伸长率和断面收缩率不是材料性质**——它们依赖标距和试样直径，同一根棒材$50\ \mathrm{mm}$标距的$25\ \%$伸长率，在$8\ \mathrm{mm}$标距上变成$35\ \%$，这就是只写“伸长率”而不写标距的规格无法执行的原因。而且**强度与延性互相交换**，所以同一状态下既列高强度又列高伸长的数据表，通常强度取自一个试样、伸长取自另一个。必须量化这种交换时，要问的数字不是两者之一而是乘积，或者是**成形性**——成形极限图、$n$值和$r$值——它们是专门测来的，字面意思就是它们的意思。
:::

## 拉伸试验

::: definition 工程应力应变与真应力应变 {#def-true}
在瞬时面积为$A$、标距为$l$、承受载荷$P$的试样上，
$$
\sigma_{\mathrm{eng}} = \frac{P}{A_0}, \quad \epsilon_{\mathrm{eng}} = \frac{l - l_0}{l_0},
\qquad
\sigma_{\mathrm{true}} = \frac{P}{A}, \quad \epsilon_{\mathrm{true}} = \int_{l_0}^{l} \frac{\mathrm{d} l}{l} = \ln \frac{l}{l_0} .
$$
颈缩之前，体积不变，
$$
\sigma_{\mathrm{true}} = \sigma_{\mathrm{eng}} \left( 1 + \epsilon_{\mathrm{eng}} \right), \qquad
\epsilon_{\mathrm{true}} = \ln \left( 1 + \epsilon_{\mathrm{eng}} \right) ,
$$
颈缩之后**两组都不成立**，除非对颈缩内的三轴应力状态作修正——布里奇曼（Bridgman）修正，它在断裂点把真应力最多降低百分之十。断面收缩率
$$
\mathrm{RA} = \frac{A_0 - A_f}{A_0}
$$
是唯一真正局域、真正与试样无关的延性度量，延性要紧时该要的数字就是它。
:::

::: definition 屈服，以及为什么定义在$0.2\ \%$ {#def-yield}
对没有明显屈服点的材料，**规定塑性延伸强度（条件屈服强度）**$\sigma_{0.2}$是加载-卸载循环留下$0.2\ \%$永久应变的应力。选$0.2\ \%$是一个约定，没有更深的理由，只是它大到能在1920年代品质的引伸计上可靠测量，又小到接近平比极限；铝工业也给出$\sigma_{0.1}$和$\sigma_{0.5}$，两者相差五到十个百分点。
软钢是例外：它显示**上下屈服点**，因为间隙碳、氮原子通过形成科特雷尔（Cottrell）气团钉扎位错，而位错一旦脱钉就以更低的应力运动。后果是载荷跌落和一条沿试样近乎恒定载荷扩展的**吕德斯（Lüders）带**，在恒定应力下给出多达$5\ \%$的应变——这就是毁掉一块汽车车门板的滑移线（吕德斯线）的机理，也是钢板成形前要过一次调质轧制（平整）的原因。
:::

::: definition 加工硬化、应变率与康西德雷判据 {#def-hardening}
屈服与颈缩之间多数金属服从**霍洛蒙（Hollomon）**或**路德威克（Ludwick）**关系
$$
\sigma_{\mathrm{true}} = K \epsilon_{\mathrm{true}}^{n} \qquad \text{或} \qquad
\sigma_{\mathrm{true}} = \sigma_y + K \epsilon_{p}^{n} ,
$$
$n$为应变硬化指数，退火铜典型$0.5$，奥氏体不锈钢$0.25$，软钢$0.15$，高强铝板$0.1$，完全时效的沉淀强化合金$0.02$。应变率敏感性为
$$
m = \frac{\partial \ln \sigma}{\partial \ln \dot{\epsilon}} \Big|_{\epsilon , T} ,
$$
室温BCC金属$m \approx 0.005$，FCC金属$0.01$，超细晶超塑性合金$0.2$，玻璃化转变温度以上的聚合物$0.02$到$0.3$。
**康西德雷（Considère）判据**说，拉伸试样在
$$
\frac{\mathrm{d} \sigma_{\mathrm{true}}}{\mathrm{d} \epsilon_{\mathrm{true}}} = \sigma_{\mathrm{true}}
$$
时失稳，对$\sigma = K \epsilon^{n}$给出漂亮的结果$\epsilon_u = n$：**应变硬化指数就是均匀伸长**，$n = 0.1$的金属无论压力机、润滑剂、操作工多好，拉拔量都超不过百分之十。
:::

::: proof 康西德雷判据 {#proof-considere}
若继续变形颈缩区所需的载荷**小于**试样其余部分仍能承受的载荷，颈缩就会长大。载荷为$P = \sigma A$，$\sigma$与$A$都是应变的函数，失稳即$\mathrm{d} P = 0$：
$$
\mathrm{d} P = \sigma \, \mathrm{d} A + A \, \mathrm{d} \sigma = 0
\quad\Longrightarrow\quad
\frac{\mathrm{d} \sigma}{\sigma} = - \frac{\mathrm{d} A}{A} .
$$
体积不变给出$\mathrm{d} V = 0$，所以$\mathrm{d} A / A + \mathrm{d} l / l = 0$，$- \mathrm{d} A / A = \mathrm{d} l / l = \mathrm{d} \epsilon_{\mathrm{true}}$。于是
$$
\boxed{ \frac{\mathrm{d} \sigma}{\mathrm{d} \epsilon} = \sigma } \quad \text{在抗拉强度处} . \quad \checkmark
$$
**推论。**对$\sigma = K \epsilon^{n}$，$\mathrm{d} \sigma / \mathrm{d} \epsilon = n K \epsilon^{n - 1} = \sigma$恰给出$\epsilon_u = n$，这就是$n$被称为**拉伸试验成形极限指数**、深冲用钢按其$n$值和塑性应变比$r$而不是按强度规定的原因。对称率敏感的材料，判据变为
$$
\frac{\mathrm{d} \sigma}{\mathrm{d} \epsilon} = \frac{\sigma}{1 + m} ,
$$
所以$m = 0.5$的超塑性材料在三倍于应变硬化率的应变处才颈缩，能被拉伸几百个百分点——整个超塑成形工业就在方程的一项里。而对曲线**平坦**（$n = 0$）的材料，判据在屈服时就满足：它完全不会加工硬化，立即颈缩，没有可用的拉伸延性。
:::

::: widget plot
f: x^0.5; x^0.15; x^0.02
x: 0.02, 1.0
y: 0, 1.05
labels: n = 0.50; n = 0.15; n = 0.02
caption: 三个应变硬化指数下的真应力对真塑性应变，都归一化到$\epsilon = 1$处相同应力。从原点到每条曲线端点的直线就是康西德雷判据的作图：失稳发生在斜率等于应力处，对幂律即$\epsilon = n$。铜的曲线在应变为1时仍在上升；$n = 0.02$的时效合金曲线在应变百分之二处已经达峰并立即颈缩。
:::

## 硬度、接触与摩擦

::: definition 硬度及其度量 {#def-hardness}
硬度试验把一个钝压头压入表面，记录压痕面积或达到深度。因为压头压强是屈服强度的好几倍，其下的变形即使在最小载荷下也是**完全塑性**的，所以硬度是一次伪装的**强度**测量：
$$
H \approx \frac{P}{A_{\text{压头接触}}} , \qquad
\mathrm{HV} = 1.8544 \frac{P}{d^{2}} \quad \left[ P\ \text{以 kgf 计}, d\ \text{以 mm 计} \right] .
$$
三种标尺刻意重叠：布氏用$10\ \mathrm{mm}$淬硬钢球或硬质合金球、$3000\ \mathrm{kgf}$，用于粗晶软材料；维氏用$136^{\circ}$金刚石角锥，从$1\ \mathrm{gf}$到$100\ \mathrm{kgf}$，适用于一切材料和渗层深度；洛氏用球或锥形金刚石，读**深度**，供车间使用。对钢，换算
$$
\sigma_{\mathrm{UTS}} \approx 3.2\ \mathrm{HV}\ \left[ \mathrm{MPa} \right]
$$
在约$1400\ \mathrm{MPa}$以内有百分之十的精度，超过就失效，因为极硬的钢会在压头下开裂而把硬度读低。
**诀窍在于压痕尺寸效应。**压痕对角线低于几微米时测得的硬度**升高**，因为协调应变梯度所需的几何必需位错要花费粗晶试样不必付的能量。所以渗层深度的显微硬度测量与同一渗层的宏观硬度测量不可比，混用两者的规格无法执行。
:::

::: definition 赫兹接触 {#def-hertz}
两个等效半径$R^{*}$、等效模量$E^{*} = \left[ \left( 1 - \nu_1^{2} \right) / E_1 + \left( 1 - \nu_2^{2} \right) / E_2 \right]^{- 1}$的弹性体在载荷$F$下形成半径为
$$
a = \left( \frac{3 F R^{*}}{4 E^{*}} \right)^{1 / 3}, \qquad
p_0 = \frac{3 F}{2 \pi a^{2}} = \frac{1}{\pi} \left( \frac{6 F E^{* 2}}{R^{* 2}} \right)^{1 / 3}
$$
的圆形接触，压强呈抛物线分布，最大切应力$0.31 p_0$位于表面**以下**深度$0.48 a$处。这个亚表面极大值，就是齿轮、轴承滚道或轮轨会从表面之下**点蚀**起失效的原因——那个表面承受的切应力从未超过屈服点——也是齿轮齿的渗硬层要做$0.7$到$1.0\ \mathrm{mm}$深而不是$0.1\ \mathrm{mm}$的原因。
:::

::: definition 摩擦，以及为什么它与载荷成正比 {#def-friction}
阿蒙顿-库仑（Amontons-Coulomb）定律$F = \mu W$、$\mu$与名义面积无关，对弹性体是无法解释的——面积大者以更低压强承受同样载荷，摩擦本该下降。**鲍登与塔博尔（Bowden and Tabor）**的解释是：粗糙表面在微凸体上接触，微凸体接触区屈服直到其总面积撑起载荷，而摩擦就是这些接头被剪切的力：
$$
A_{\mathrm{real}} = \frac{W}{H}, \qquad
F = \tau A_{\mathrm{real}} = \frac{\tau}{H} W
\quad\Longrightarrow\quad
\mu = \frac{\tau}{H} .
$$
钢对钢$H \approx 3\ \mathrm{GPa}$，界面抗剪强度$\tau$视表面氧化、润滑或洁净而在$1\ \mathrm{MPa}$到$300\ \mathrm{MPa}$之间，润滑副的$\mu$为$0.003$到$0.1$，洁净金属为$0.4$到$1.0$——那时接头是全焊合的。$3\ \mathrm{GPa}$硬度的钢上$100\ \mathrm{N}$的载荷给出$33\ \mathrm{mm^{2}}$的真实接触面积——名义平整的$10\ \mathrm{mm}$见方表面的三分之一——多到足以使真空中的两块洁净金属表面**冷焊**而拉不开，这就是每个空间机构都用固体润滑剂、软金属镀层或聚合物的原因。
:::

::: example 完整读一条拉伸曲线 {#ex-curve}
一直径$12.8\ \mathrm{mm}$、标距$50\ \mathrm{mm}$的软钢试样给出：比例极限$210\ \mathrm{MPa}$，下屈服点$250\ \mathrm{MPa}$，最大载荷$53\ \mathrm{kN}$，$38\ \mathrm{kN}$时断裂，断后标距$64\ \mathrm{mm}$，断后直径$7.9\ \mathrm{mm}$。报告每一项性能，并指出哪些不是性质。
::: solution
**面积。**$A_0 = \pi \times 6.4^{2} = 128.7\ \mathrm{mm^{2}}$，$A_f = \pi \times 3.95^{2} = 48.9\ \mathrm{mm^{2}}$。
**模量。**由$0.105\ \%$应变处的比例极限，$E = 210 / 0.00105 = 200\ \mathrm{GPa}$。是性质。
**屈服。**下屈服点$\sigma_y = 250\ \mathrm{MPa}$。是这一炉这一状态的性质。
**抗拉强度。**$\sigma_{\mathrm{UTS}} = 53{,}000 / 128.7 = 412\ \mathrm{MPa}$。
**均匀应变。**在抗拉强度处，$\sigma_{\mathrm{true}} = 412 \times \left( 1 + \epsilon_u \right)$，由康西德雷$\sigma_{\mathrm{true}} = K \epsilon_u^{n}$且$\epsilon_u = n$；取$n = 0.24$得$\epsilon_u = 0.24$，$\sigma_{\mathrm{true}, u} = 511\ \mathrm{MPa}$。
**断裂。**真应变$\epsilon_f = \ln \left( 64 / 50 \right) = 0.241$，所以颈缩后应变为$\epsilon_f - \epsilon_u = 0$——试样一颈缩几乎立即断裂，这不寻常，指向夹杂物数量或氢的作用。
**断面收缩率。**$\mathrm{RA} = \left( 128.7 - 48.9 \right) / 128.7 = 62\ \%$，这是真延性，却与伸长率矛盾。

**校核。**伸长率为$\left( 64 - 50 \right) / 50 = 28\ \%$；由面积算的真断裂应变为$\ln \left( 128.7 / 48.9 \right) = 0.968$，是标距应变的四倍。$\checkmark$

**合理性检验。**$62\ \%$的断面收缩率与$28\ \%$的伸长率之间的矛盾不是矛盾：断面收缩率是断裂处的**局域**值，伸长率是$50\ \mathrm{mm}$上的**平均**值，一个早颈缩、狠颈缩的试样RA大而伸长率平平。这就是压力容器锻件的规格写断面收缩率、车身板件的规格写伸长率和$n$值的原因——前者关心材料撕不撕，后者关心哪里变薄。
:::
:::

::: example 接触应力与渗层深度 {#ex-hertz}
半径$10\ \mathrm{mm}$的钢球压在同样钢材的平面上，$E = 207\ \mathrm{GPa}$，$\nu = 0.3$，载荷$100\ \mathrm{N}$。求接触半径、峰值压强和最大切应力，并与$60\ \mathrm{HRC}$轴承钢的剪切屈服比较。
::: solution
**等效性质。**$R^{*} = 5\ \mathrm{mm}$，
$$
E^{*} = \left[ \frac{2 \left( 1 - 0.09 \right)}{207} \right]^{- 1} = 114\ \mathrm{GPa} .
$$
**接触半径。**
$$
a = \left( \frac{3 \times 100 \times 0.005}{4 \times 114 \times 10^{9}} \right)^{1 / 3} = 149\ \mu\mathrm{m} .
$$
**峰值压强。**
$$
p_0 = \frac{3 \times 100}{2 \pi \times 149^{2} \times 10^{- 12}} = 2.16\ \mathrm{GPa} .
$$
**最大切应力。**$\tau_{\max} = 0.31 p_0 = 0.67\ \mathrm{GPa}$，在深度$0.48 a = 71\ \mu\mathrm{m}$处。
**比较。**$60\ \mathrm{HRC}$贯穿硬化轴承钢的屈服强度近$2.0\ \mathrm{GPa}$，剪切屈服$1.15\ \mathrm{GPa}$，所以$100\ \mathrm{N}$时接触是弹性的。$1000\ \mathrm{N}$时压强按$10^{1 / 3} = 2.15$升到$4.6\ \mathrm{GPa}$，切应力升到$1.4\ \mathrm{GPa}$——**亚表面屈服而表面仍是弹性的**，反复循环把屈服层揉搓到出一个点蚀坑。

**校核。**只要$p_0 < 3.7\ \sigma_y$接触就是弹性的，这是延性金属上赫兹接触的经典安定极限；$\sigma_y = 2.0\ \mathrm{GPa}$给出$p_0 = 7.4\ \mathrm{GPa}$，远高于$1000\ \mathrm{N}$达到的$4.6\ \mathrm{GPa}$，所以正确的结论是这个接触**安定**而不累积屈服。$\checkmark$

**合理性检验。**$3.7\ \sigma_y$的安定极限假定无限半空间、无缺陷、无润滑剂。真实轴承在它的三分之一处就被夹杂物限制，这就是轴承钢洁净度评级——每千克$10\ \mu\mathrm{m}$夹杂物的个数——是决定轴承$L_{10}$寿命的性质、真空脱气电渣重熔钢在同成分下比电炉钢长寿五倍的原因。渗碳钢$0.7\ \mathrm{mm}$的渗层深度，则是因为$1.5\ \mathrm{GPa}$的齿轮接触中赫兹切应力极大值在表面下$0.3$到$0.5\ \mathrm{mm}$，$0.1\ \mathrm{mm}$的渗层会把软芯留在其下，渗层会塌进去。
:::
:::

::: example 摩擦、真实面积与冷焊 {#ex-friction}
两块名义面积$100\ \mathrm{mm^{2}}$的洁净钢平面承受$100\ \mathrm{N}$。给出真实接触面积、接头平均压强和推动它们滑动所需的力，分别在真空和空气中。
::: solution
**真实面积。**取$H = 3\ \mathrm{GPa}$，$A_{\mathrm{real}} = W / H = 100 / 3 \times 10^{9} = 33\ \mathrm{mm^{2}}$——名义面积的三分之一，因为研磨过的平面确实平到那个程度。
**接头压强。**每个接头都处于硬度值$3\ \mathrm{GPa}$，与载荷无关。
**在空气中。**吸附的氧化膜和烃膜只有几纳米厚，以$\tau \approx 20\ \mathrm{MPa}$被剪切，所以
$$
F = \tau A_{\mathrm{real}} = 20 \times 10^{6} \times 33 \times 10^{- 6} = 0.66\ \mathrm{N}, \qquad \mu = 0.007 .
$$
**在真空中。**烘烤表面，薄膜解吸，接头变成金属-金属键合，$\tau$趋近$H / \sqrt{3} = 1.7\ \mathrm{GPa}$，于是
$$
F = 1.7 \times 10^{9} \times 33 \times 10^{- 6} = 56\ \mathrm{kN},
$$
是施加载荷的五百倍。接头不滑动；它是一个焊点。

**校核。**真空中洁净钢对钢实测摩擦因数为$3$到$10$，而非空气中的$0.6$，而转变发生在真空优于$10^{- 5}\ \mathrm{mbar}$时——那个压强下形成单层气体要几秒而不是几小时。$\checkmark$

**合理性检验。**这不是实验室奇闻，而是每个空间机构的设计规则，是真空中的对不锈钢轴承和滑环会咬死的原因；解决办法是**固体润滑剂**——$\mathrm{MoS_2}$、$\mathrm{WS_2}$或类金刚石碳，几百纳米厚，以$\tau \approx 5\ \mathrm{MPa}$被剪切，在真空中给出$\mu \approx 0.02$，因为与石墨脂不同，层状固体不需要吸附水就能工作。同样的物理解释了为什么螺栓法兰的螺纹要润滑——不是为了拧得省力，而是为了让**预紧力**可预测，因为$\mu$从$0.15$到$0.25$使扭矩-张力关系改变百分之四十，而欠预紧的法兰会漏。
:::
:::

::: example 性能极限与寻找轻而刚的板 {#ex-limits}
一块给定厚度的轻而刚的平直板，在三点弯曲中挠度必须尽可能小。排列铝、钢、准各向同性CFRP、巴尔沙木芯夹层和聚合物泡沫，并说明各自在哪里失效。
::: solution
**指标。**对固定厚度、固定跨度、给定刚度的板，挠度最小化靠最大化$E$；对固定**质量**的板，靠最大化等厚板的$E^{1 / 3}$和等宽梁的$E^{1 / 2}$。所以相关的排序不是$E$而是$E^{1 / 3} / \rho$：
$$
\begin{array}{l c c c}
\text{材料} & E\ \left[ \mathrm{GPa} \right] & \rho\ \left[ \mathrm{g / cm^{3}} \right] & E^{1 / 3} / \rho \\
\text{钢} & 207 & 7.85 & 0.68 \\
\text{铝} & 69 & 2.70 & 0.75 \\
\text{CFRP 准各向同性} & 50 & 1.55 & 1.35 \\
\text{GFRP} & 30 & 1.90 & 1.18 \\
\text{巴尔沙木（顺纹）} & 10 & 0.15 & 14.4
\end{array}
$$
**夹层结构不在排序里，而它是答案。**板的弯曲刚度是$E I$而$I$按厚度的立方变化，所以把薄而刚的面板放在厚而轻的芯材上，几乎不增加质量就把刚度乘以厚度比的平方：$50\ \mathrm{mm}$芯上的两层$2\ \mathrm{mm}$面板比同等质量的实心层合板刚**八百倍**，代价是剪切受限的芯材和易脱粘的界面。
**各自在哪里失效。**钢在$350\ \mathrm{MPa}$屈服而且重。铝各向同性、便宜、对疲劳缺口敏感。CFRP各向异性，板沿纤维方向刚而横向软，被工具砸一下之后靠**分层**失效，而从外面看不见。巴尔沙木和泡沫芯在集中载荷下压溃，切口处吸水。

**合理性检验。**指标算术是对的，排序也是对的，这就是飞机翼面是梁上的CFRP层合板而不是钢板的原因，也是风机叶片是巴尔沙木或PET泡沫芯上的CFRP翼梁帽的原因。指标抓不住的是**损伤**：被砸凹的钢板还有百分之九十的强度，而被砸凹的CFRP板可能只剩百分之三十，这就是每个复合材料结构都带着损伤容限规格、敲诊或热像检测、以及允许的最大分层尺寸的原因。
:::
:::

::: example 设计 {#ex-design-spec}
为一个液压歧管块写材料规格：必须可切削加工、可焊到钢接头上、在$35\ \mathrm{MPa}$下密封、加工后尺寸稳定，且$500$件批量下便宜。
::: solution
**按要求筛选。**
- **$35\ \mathrm{MPa}$下的密封性**：典型壁厚$8\ \mathrm{mm}$、孔径$20\ \mathrm{mm}$，壁中环向应力为$35 \times 10 / 8 = 44\ \mathrm{MPa}$；取安全因数四，需要屈服$175\ \mathrm{MPa}$，这淘汰不了任何常用材料。
- **切削加工性**：$500$件批量有利于易切削合金：含铅或无铅易切削钢，或含$12\ \%$硅的$356$铝合金，或$6061$-T6。
- **焊到钢上**：直接淘汰铝——没有经济的方法把铝焊到钢上，而双金属过渡嵌件是$500$件批量承担不起的成本项。
- **加工后尺寸稳定**：淘汰一切带残余应力的东西：砂铸件会随应力释放而变形，冷拉棒材会因切削释放表面应力而弯曲。
**选择**。**消除应力、热轧的低碳钢板**——S355或$16\ \mathrm{Mo}$——从同一炉的板上加工，粗加工后、精加工前消除应力，精加工切深$0.5\ \mathrm{mm}$。
**规格，按重要性排序。**
1. 材料与炉号：EN $10025$ S355J2+N，一个批次，附钢厂质量证书。
2. 状态：$+ N$正火，粗加工后**再消除应力**，$600\ {}^{\circ}\mathrm{C}$两小时。
3. 力学：$R_{\mathrm{el}} \ge 355\ \mathrm{MPa}$，$R_m = 470$至$630$，$A \ge 20\ \%$，横向夏比V型$- 20\ {}^{\circ}\mathrm{C} \ge 27\ \mathrm{J}$。
4. 完整性：按EN $10160$ $\mathrm{E}/3$级超声检测，因为歧管中的分层夹杂就是一条泄漏路径。
5. 消除应力后的平面度，测量并记录，因为它是机加工依赖的性质。
6. 不电镀，除非在尺寸检验**之前**规定，因为化学镀镍按镀层厚度增大零件，镀前加工到尺寸的歧管镀完就超差了。

**设计评注。**粗心的规格会漏掉的两条是消除应力和超声检测，而每条漏掉的代价都大于省下的：没有前者，在台架上量着正确的歧管一周后就量不正确了；没有后者，$35\ \mathrm{MPa}$的系统会从一块早在画零件之前就存在于板中的夹杂处泄漏。第二个实质要点是：**强度要求不是选材料的东西**——每个候选者都有所需屈服的四倍——选它的是焊接性、切削加工性和尺寸稳定性，这是机械设计中的一般格局，也是材料选择几乎总是披着力学外衣的制造选择的原因。
:::
:::

::: history
拉伸试验比这门科学还老。**托马斯·特雷德戈尔德（Thomas Tredgold）**1822年的《木结构原理》（*Principles of Carpentry*）就规定了试验棒，**威廉·费尔贝恩（William Fairbairn）**与**埃德温·克拉克（Edwin Clark）**1840年代在曼彻斯特的铸铁试验计划产生了第一张系统表格，那台机器用标尺和圆规量伸长。**詹姆斯·克里斯蒂（James Christie）**1856年关于线材弹性的论文引入了比例极限这一独立概念。屈服点的时间依赖性和变形软钢的时效由**卡尔·海恩与奥托·鲍尔（Carl Heyn and Otto Bauer）**1908至1912年的工作确立，直到1949年**H. 科特雷尔与B. A. 比尔比（H. Cottrell and B. A. Bilby）**提出溶质气团机理才被理解——它解释了为什么变形后在$100\ {}^{\circ}\mathrm{C}$放置的钢会变硬回来。$0.2\ \%$条件屈服由**ASTM**和**ISO**1920年代的标准试样约定固定，此后从未修订。**珀西·布里奇曼（Percy Bridgman）**1952年的《大塑性流动与断裂研究》（*Studies in Large Plastic Flow and Fracture*）测出了颈缩中的三轴修正，第一次诚实地给出了断裂应变。**A. 康西德雷（A. Considère）**1891年的判据，直到二十四年后**杰弗里·泰勒（Geoffrey Taylor）**1915年关于延性金属颈缩的论文才把它建立在力学基础上。**海因里希·赫兹（Heinrich Hertz）**1881年的接触理论源于他1880年对透镜与平面之间干涉条纹和玻璃硬度的测量。**鲍登与塔博尔**1950年出自卡文迪许实验室的《固体的摩擦与润滑》（*The Friction and Lubrication of Solids*）用电气法测真实接触面积、并证明真空中两块洁净金属表面会焊接，确立了微凸体接头图像。应变硬化指数等于均匀应变是**康西德雷**1891年的结果，而支配深冲的塑性应变比$r$值由**W. T. 兰克福德、S. C. 福特与J. H. 霍洛蒙（W. T. Lankford, S. C. Ford and J. H. Hollomon）**1950年在阿莫尔研究基金会的冲深研究中引入。
:::

## 后续内容

应变硬化指数是[[materials-science/dislocations-strengthening]]的位错存储论证，渗硬层的硬度是[[materials-science/defects-diffusion]]的扩散分布，例2的接触切应力极大值是[[materials-science/failure]]的裂纹形核位置，而例5的$n$值和$r$值是[[materials-science/bonding-structure]]的织构结论作用在一台轧机上的结果。

::: summary
- 一条拉伸曲线给出模量、屈服、抗拉强度、均匀应变和局域延性，但伸长率依赖试样，抗拉强度是一个失稳而不是断裂应力。
- 屈服按约定定义在$0.2\ \%$残余应变处；软钢的明显屈服点是科特雷尔气团效应，产生吕德斯带。
- 康西德雷判据$\mathrm{d}\sigma / \mathrm{d}\epsilon = \sigma$把抗拉强度处的应变定在$\epsilon_u = n$，所以应变硬化指数就是成形极限，应变率敏感性$m$提高它。
- 硬度是通过压头测出的塑性强度，对钢按约三倍的因子换算成抗拉强度，几微米以下不具尺寸无关性。
- 赫兹接触把最大切应力放在表面以下，这就是齿轮和轴承从底下点蚀、渗层要做$0.7\ \mathrm{mm}$深的原因。
- 摩擦与载荷成正比，因为微凸体接头在硬度下屈服；去掉表面薄膜会使摩擦因数超过一并使接头冷焊。
:::

::: quiz
延性钢的拉伸试验给出$50\ \mathrm{mm}$标距伸长率$12\ \%$、断面收缩率$70\ \%$。这个组合说明什么？
- [x] 严重而早发的颈缩：延性是局域的，标距平均值低估了它
- [ ] 试样没对中
- [ ] 材料是脆的
- [ ] 引伸计滑脱了
::: solution
$70\ \%$的断面收缩率是真局域断裂应变$\ln \left[ 1 / \left( 1 - 0.70 \right) \right] = 1.20$，是标距平均值的四倍。金属在断裂处非常延而伸长率低，是因为颈缩窄而早形成——低$n$值配高断裂应变，是沉淀强化或夹杂物多的材料的特征。
:::
:::

::: quiz
延性钢的拉伸试验给出$50\ \mathrm{mm}$标距伸长率$12\ \%$、断面收缩率$70\ \%$。这个组合说明什么？
- [x] 严重而早发的颈缩：延性是局域的，标距平均值低估了它
- [ ] 试样没对中
- [ ] 材料是脆的
- [ ] 引伸计滑脱了
::: solution
$70\ \%$的断面收缩率是真局域断裂应变$\ln \left[ 1 / \left( 1 - 0.70 \right) \right] = 1.20$，是标距平均值的四倍。金属在断裂处非常延而伸长率低，是因为颈缩窄而早形成——低$n$值配高断裂应变，是沉淀强化或夹杂物多的材料的特征。
:::
:::

::: quiz
延性钢的拉伸试验给出$50\ \mathrm{mm}$标距伸长率$12\ \%$、断面收缩率$70\ \%$。这个组合说明什么？
- [x] 严重而早发的颈缩：延性是局域的，标距平均值低估了它
- [ ] 试样没对中
- [ ] 材料是脆的
- [ ] 引伸计滑脱了
::: solution
$70\ \%$的断面收缩率是真局域断裂应变$\ln \left[ 1 / \left( 1 - 0.70 \right) \right] = 1.20$，是标距平均值的四倍。金属在断裂处非常延而伸长率低，是因为颈缩窄而早形成——低$n$值配高断裂应变，是沉淀强化或夹杂物多的材料的特征。
:::
:::

## 习题

::: exercise 真应力 {level=1 check="1.25"}
工程应变为$0.25$时，颈缩前真应力与工程应力之比是多少？
::: solution
$1 + \epsilon = 1.25$。
:::
:::

::: exercise 均匀应变 {level=1 check="0.15"}
应变硬化指数为$0.15$的金属的均匀伸长是多少？
::: solution
$0.15$——抗拉强度处的真应变等于$n$。
:::
:::

::: exercise 硬度 {level=1 check="3.2"}
钢的抗拉强度（兆帕）是维氏硬度的多少倍？
::: solution
约$3.2$倍。
:::
:::

::: exercise 接触 {level=1 check="0.48"}
赫兹接触下最大切应力位于表面以下接触半径的什么分数处？
::: solution
$0.48$。
:::
:::

::: exercise 阿蒙顿定律 {level=1 check="2"}
粗糙表面上的载荷加倍时，微凸体真实接触面积变几倍？
::: solution
两倍——接头在硬度下屈服，所以面积与载荷成正比。
:::
:::

::: exercise 条件屈服强度 {level=2}
在一台引伸计有$5\ \mu\varepsilon$零点偏移误差的试样上测量$0.2\ \%$条件屈服强度。估计$200\ \mathrm{GPa}$金属的条件屈服强度的误差。
::: solution
$\Delta \sigma = E \times 5 \times 10^{- 6} = 1\ \mathrm{MPa}$，可忽略。
**合理性检验。**偏移误差不是问题；问题是卸载线的**曲率**，对灰铸铁或复合材料它根本不是$E$，能使条件屈服强度偏移百分之十。这就是标准要求卸载线画成与**初始切线**平行的原因，也是加载链有松动的试样的初始切线给出系统性偏低模量的原因——拉伸机在用已知模量的标准试样核查之前不可轻信。
:::
:::

::: exercise 霍洛蒙定律 {level=2}
退火铜$K = 315\ \mathrm{MPa}$、$n = 0.54$。给出颈缩点的真应力和工程抗拉强度。
::: solution
$\epsilon_u = n = 0.54$，所以
$$
\sigma_u = 315 \times 0.54^{0.54} = 226\ \mathrm{MPa}, \qquad
\sigma_{\mathrm{eng}} = \frac{226}{1.54} = 147\ \mathrm{MPa} .
$$
**合理性检验。**退火铜实测UTS为$210$到$220\ \mathrm{MPa}$而不是$147$，因为商用退火铜没有完全再结晶，有残余的$n$值贡献和屈服贡献，纯霍洛蒙律把它们漏掉了；带$60\ \mathrm{MPa}$屈服项的路德威克形式给出$190\ \mathrm{MPa}$，更接近。教训是：幂律拟合外推到其测量应变范围之下总是低估。
:::
:::

::: exercise 真实接触 {level=2}
$500\ \mathrm{N}$的载荷由钢板上的一片黄铜垫圈承受，硬度$1.2\ \mathrm{GPa}$，名义面积$800\ \mathrm{mm^{2}}$。给出真实接触面积及其占名义面积的分数。
::: solution
$A_{\mathrm{real}} = 500 / 1.2 \times 10^{9} = 0.42\ \mathrm{mm^{2}}$，是名义面积的$0.05\ \%$。
**合理性检验。**百分之九十九点九五的界面没有接触，这就是垫圈能工作、法兰必须规定$R_a$粗糙度和波纹度、螺栓连接接触热导只有基体金属十分之一的原因——热量必须穿过$0.42\ \mathrm{mm^{2}}$的金属和$799.6\ \mathrm{mm^{2}}$的氧化物与空气。
:::
:::

::: exercise 推导 {level=3}
证明：单轴拉伸薄板的塑性应变比$r = \mathrm{d} \epsilon_w / \mathrm{d} \epsilon_t$（其中$w$、$t$、$l$分别为宽度、厚度和长度方向）对各向同性材料满足与$\sigma_l$相关的流动法则，并解释为什么$r > 1$有利于深冲。
::: solution
**流动法则。**由塑性不可压缩性$\mathrm{d} \epsilon_l + \mathrm{d} \epsilon_w + \mathrm{d} \epsilon_t = 0$和单轴应力$\sigma_l$下的列维-米塞斯（Levy-Mises）关系，
$$
\mathrm{d} \epsilon_l = \mathrm{d} \lambda \sigma_l , \quad
\mathrm{d} \epsilon_w = - \tfrac{1}{2} \mathrm{d} \lambda \sigma_l , \quad
\mathrm{d} \epsilon_t = - \tfrac{1}{2} \mathrm{d} \lambda \sigma_l ,
$$
所以各向同性材料恰有$r = 1$。任何偏离都是**各向异性**，而对轧制薄板，织构使厚度方向比面内方向更难或更易变形。
**为什么$r > 1$好。**深冲要求凸缘**径向**变薄并略微增厚，但不得在承力的杯壁处**沿厚度**变薄。$r = \mathrm{d}\epsilon_w / \mathrm{d}\epsilon_t > 1$意味着薄板宁可改变宽度也不改变厚度，所以杯壁抵抗变薄，杯子能在断裂前冲得更深。深冲用钢规定$\bar{r} = 1.6$到$2.2$。
**诀窍。**提高$\bar{r}$的强$\gamma$纤维织构同时提高平面各向异性$\Delta r$，它使板料某些方向冲得比另一些方向快，在冲好的杯子周围$45^{\circ}$或$0^{\circ}$处产生四个**制耳**，只能切掉——薄板采购价的百分之二十。

**合理性检验。**测$r$需要$90\ \mathrm{mm}$拉伸试样和打在宽度与表面上的$5\ \mathrm{mm}$圆网格，厚度应变由体积不变推得，所以这个数字只与“试验中没有打开损伤孔隙”这一假设一样可靠。$r = 0.6$的高强钢根本无法深冲，这就是把第三代汽车钢放进车身板件的全部困难，也是工业界对既要强度又要形状的零件采用硼钢热成形的原因。
:::
:::

::: exercise 设计 {level=3}
为一个弹簧选择材料和截面：它必须在屈服之前按单位体积储存最大能量，工作温度限于$150\ {}^{\circ}\mathrm{C}$，且不得在淡水中腐蚀。
::: solution
**指标。**单位体积的弹性储能即回弹能
$$
U_r = \frac{\sigma_y^{2}}{2 E} ,
$$
所以材料指标是$\sigma_y^{2} / E$，与刚度不同，这个指标**能**靠加工改善，因为$\sigma_y$是缺陷性质。
$$
\begin{array}{l c c c}
\text{材料} & \sigma_y\ \left[ \mathrm{MPa} \right] & E\ \left[ \mathrm{GPa} \right] & U_r\ \left[ \mathrm{MJ / m^{3}} \right] \\
\text{琴钢丝，淬硬中温回火} & 1900 & 205 & 8.8 \\
\text{不锈钢 17-7 PH，时效} & 1650 & 200 & 6.8 \\
\text{磷青铜} & 600 & 110 & 1.6 \\
\text{CFRP 棒} & 1500 & 140 & 8.0 \\
\text{天然橡胶} & 5 & 0.0012 & 7.5
\end{array}
$$
**选择。**琴钢丝回弹能最高但会腐蚀；$6.8\ \mathrm{MJ / m^{3}}$的**17-7 PH沉淀强化不锈钢**是答案，它靠$565\ {}^{\circ}\mathrm{C}$时效硬化，$315\ {}^{\circ}\mathrm{C}$以内从容工作，是耐蚀高应力弹簧的标准材料。价格不允许时，用**硅锰**或**铬硅**弹簧钢加达克罗（锌鳞）涂层，而涂层的氢必须在四小时内烘出，否则弹簧一周内失效。
**截面。**给定刚度和应力下螺旋弹簧质量最小的截面是**等应力**截面——锥形或塔形线圈，或更好的三角形平面形状板簧——因为均匀圆簧的材料平均只用了许用应力的三分之一。
**失效。**弹簧失效在**线圈内侧的氧化皮坑处或脱碳表面**，因为线圈内侧应力比外侧高$15\ \%$，而脱碳皮层没有喷丸带来的压残余应力。所以规格必须写明喷丸并禁止脱碳层。

**合理性检验。**橡胶$7.5\ \mathrm{MJ / m^{3}}$的表观回弹能是幻觉，因为计算假定线弹性固体，而橡胶既不线性也不弹性——它有滞后，$300\ \%$应变下的滞回损耗是储能的一半，变成热量毁掉弹簧。橡胶用在要**阻尼**的地方，钢用在要**储能**的地方，而这两者是相反的要求。
:::
:::
