Repository: c2h2/learn-atlases

# Mechanical & Aerospace Atlas

A detailed, interactive course through university mechanical and aerospace engineering — statics
and dynamics, solid mechanics, thermofluids, materials and manufacturing, design, control and
robotics, and aerospace — in English and Simplified Chinese, on the same engine as
[Maths Atlas](../maths/). Plain PHP, no framework and no database.

**Status: curriculum skeleton.** All 24 courses and 215 chapters are defined, with taglines,
summaries, chapter summaries and prerequisites. Lessons, course overviews, outcomes, history,
references, the timeline, the Chinese course overlays and mechanical and aerospace figures are

File: mechanical/content/zh/materials-science/phase-diagrams.md
相图是一张自由能极小值地图。图上每一条边界都是自由能曲线上的公切线作图改变其答案时所在的温度与成分的轨迹，每一个区域都是某一种相组合自由能最低的范围，而液相线、固相线、固溶线与共晶线这一整套精巧的装置，只是一个条件的二维投影：每一种组元在每个含有它的相中的化学势都相等。

这就是相图如此有用、也如此被误用的原因。它们是平衡地图，而几乎每一个工程过程——铸造、焊接、热处理、时效、烧结、高温服役——都是对平衡的偏离，偏离的程度才是有意思的部分。一个熔池在几秒内凝固，远快于相图所假定的扩散，它留下的偏析芯组织就是相图的答案减去本该发生的扩散。一个时效合金是故意在错误的温度上读相图。而一支室温下的工具钢里含有稳定的铁-石墨相图上没有的渗碳体，因为渗碳体是亚稳的，而它转变为石墨的速度在钢中慢到可以忽略。

::: warning 先读坐标轴，再读相区
四个错误造成了相图对设计师的大部分伤害。**在多数工程相图上成分以重量百分数计，而在多数物理相图上以原子百分数计**，在稀溶液极限下两者相差原子质量之比——对$\mathrm{Al - 12\ wt\ \%\ Si}$，硅的原子分数是$11.6$百分数，相差不大，因为铝和硅的原子质量相近；但对重溶剂中的轻溶质，例如铁中的碳，原子百分数是重量百分数的好几倍。**相图是一个大气压下的截面**，所以任何含挥发性组元的体系——锂、镁、锌、锰、氮、氧——在真空或反应性气氛中进行工艺时都会移动，而$\mathrm{TiAl}$合金的氮含量根本不在$\mathrm{Ti - Al}$相图上。**每一条线都是平衡线**，所以每秒一度的冷却速率就可能把固态转变过冷几十度，把边界放到相图没有放的地方；[[materials-science/phase-transformations]]的连续冷却转变图才是那个修正，也是热处理工作者实际使用的那张图。而且**相区不是组织**：相图告诉你相分数和成分，对相的形状、间距与连续性——性质真正所在之处——却一字不提。相分数相同的两种合金，韧性或蠕变强度可以相差好几倍，因为一种中的脆性相是连续的，另一种中是弥散的。
:::

## 平衡与相律

::: definition 平衡条件与相律 {#def-phase-rule}
对$C$个组元、$P$个相处于平衡的系统，温度、压力以及每种组元的化学势都是均匀的：
$$
T^{\alpha} = T^{\beta}, \quad p^{\alpha} = p^{\beta}, \quad
\mu_{i}^{\alpha} = \mu_{i}^{\beta} \quad \text{对每个 } i .
$$
每个相由$C - 1$个独立成分变量加上$T$和$p$描述，而每一个化学势相等条件消去一个自由度。这个计数就是**吉布斯相律**
$$
F = C - P + 2 ,
$$
在定压下——所有工程相图都是这样画的——$F = C - P + 1$。
**怎么读。**二元相图的单相区有$F = 2$：温度和成分都自由。两个共存相有$F = 1$：固定温度，结线就固定了两个成分。二元系中三个相有$F = 0$：共晶是一个**不变**反应，发生在一个温度上，三个相的成分都固定，这就是共晶成分的合金像纯金属一样在单一温度凝固的原因。在定压下，二元系中四个相不可能在平衡下共存。
:::

::: definition 公切线作图与杠杆定律 {#def-lever}
在温度$T$下，平衡相组合是自由能曲线$G^{\alpha} (x )$与$G^{\beta} (x )$的**公切线**：切线在各自的相成分处接触每条曲线，而两个切点之间的任何总成分都会通过沿$G$图上一条直线分裂成两相来降低自由能。公切线作图的结线端点就是相界成分，整个二元相图就是这些作图的一叠堆叠。
对总成分$x_0$、处于两相区且相成分为$x_{\alpha}$与$x_{\beta}$的合金，**质量守恒**给出相分数
$$
f_{\alpha} = \frac{x_{\beta} - x_0}{x_{\beta} - x_{\alpha}}, \qquad
f_{\beta} = \frac{x_0 - x_{\alpha}}{x_{\beta} - x_{\alpha}}, \qquad f_{\alpha} + f_{\beta} = 1 ,
$$
这就是**杠杆定律**：一个相的分数是支点*另一侧*结线长度除以整条结线。它就是质量守恒的陈述，别无其他，所以在重量百分数相图上它给出质量分数，在原子百分数相图上给出摩尔分数，而在两者混用时绝不成立。
:::

::: definition 同晶系、枝晶偏析与休姆-罗瑟里规则 {#def-isomorphous}
两种元素若晶体结构相同、原子半径相差在约百分之十五以内、电负性相近、价态相近，就可以形成**连续固溶体**——铜-镍、金-银、硅-锗、钼-钨——相图是液相线与固相线之间的一个透镜，任何地方都没有不变反应。
在平衡下冷却同晶合金得到均匀固体。以任何实际速率冷却都会产生**枝晶偏析**：最先凝固的固体比最后凝固的更富含高熔点元素，而固体中的扩散太慢，抹不平这个梯度。所以铜镍铸件的枝晶心部镍含量高于平均值，枝晶间区域低于平均值，而最后凝固的液体如此富含低熔点组元，以至于可能在平衡固相线以下才凝固，若之后把铸件重新加热到略低于平衡固相线，就会造成**初熔**。解药是在固相线以下进行**均匀化退火**，通常几小时到几十小时，然后再热加工。
:::

::: definition 共晶、包晶与偏晶 {#def-eutectic}
$$
\textbf{共晶:} \quad L \rightleftharpoons \alpha + \beta
\qquad
\textbf{包晶:} \quad L + \alpha \rightleftharpoons \beta
\qquad
\textbf{偏晶:} \quad L_1 \rightleftharpoons \alpha + L_2
$$
共晶是相图中该部分液相线的最低点，在单一温度凝固成**两相交织组织**，其间距$\lambda$由生长速度$V$按$\lambda^{2} V \approx \text{常数}$决定，因为溶质必须在片层之间横向扩散——生长越快，间距越细，从缓冷$\mathrm{Al - Si}$铸件中的几微米到快速凝固时的远小于一微米。包晶反应比看上去更慢，因为新相$\beta$在旧的$\alpha$**周围**形成一层，此后反应只能靠**穿过$\beta$**的扩散继续；所以铸态包晶合金通常保留着平衡相图说本应消失的未反应$\alpha$。
**同成分**熔化，$\text{化合物} \rightarrow L$成分不变，在液相线上给出一个极大（铝合金中的$\mathrm{Mg_2 Si}$，镍-铝系中的$\mathrm{NiAl}$）；**异成分**熔化在加热时把化合物分解为液体和另一个固相，在相图上表现为包晶反应。
:::

::: widget plot
f: 0.35*(x*x-1)*(x*x-1) - 0.25
x: -1.6, 1.6
y: -0.4, 0.75
labels: G(x)
caption: 一条有两个极小值的示意自由能曲线，这种形式产生溶解度间隙。对公切线两个切点之间的任何总成分——这里是穿过两个极小值的水平线——自由能最低的是切点成分的两相混合物。在两个拐点之间，曲率为负，单相对任何微小的成分涨落都不稳定，无需形核势垒即可分解：那就是[[materials-science/phase-transformations]]的调幅分解。
:::

::: definition 活度与液相线的形状 {#def-activity}
组元的化学势为$\mu_{i} = \mu_{i}^{\circ} + RT \ln a_i$，其中$a_i = \gamma_{i} x_{i}$是**活度**；平衡要求每种组元相对同一标准态的活度在两相中相等——而不是其浓度相等。**正规溶液**有
$$
\Delta G_{\mathrm{mix}} = \Omega\, x \left( 1 - x \right) + R T \left[ x \ln x + \left( 1 - x \right) \ln \left( 1 - x \right) \right] ,
$$
$\Omega$为相互作用参数，单是熵项就保证了在稀溶液极限下$\Delta G_{\mathrm{mix}} < 0$，这就是为什么**每一种**固体都至少溶解一点其他每一种元素。相分离要求$\Omega$为正且大到足以压过熵，在$x = 0.5$处的条件$\mathrm{d}^{2} G / \mathrm{d} x^{2} = 0$给出**临界溶解温度**
$$
T_{c} = \frac{\Omega}{2 R} ,
$$
所以$\Omega = 17\ \mathrm{kJ / mol}$给出$T_{c} = 1022\ \mathrm{K} = 749\ {}^{\circ}\mathrm{C}$，而铜-镍的$\Omega$为不大的正值，只在几百摄氏度才有溶解度间隙，那里扩散太慢，实际上无关紧要。
**凝固点降低。**若液体是理想溶液、固体是纯$A$，液相线自$A$的熔点下降为
$$
\ln \left( 1 - x_{B} \right) = - \frac{\Delta H_f}{R} \left( \frac{1}{T} - \frac{1}{T_{m}} \right) ,
$$
它只需要$A$的熔化焓，并能把铝硅液相线的铝侧重现到几度以内。
:::

::: example 读取二元相图 {#ex-cuni}
一种$50\ \%$铜-$50\ \%$镍（重量）合金缓慢冷却。把液体和固体都当作理想溶液，给出最初固体的成分、$1280\ {}^{\circ}\mathrm{C}$下液体的分数和最后液体的成分，并说明真实铸态组织包含什么。
::: solution
**最初固体。**由铜和镍的熔点与熔化焓算出的理想溶液透镜，把$50\ \%$Ni合金的液相线定在$1293\ {}^{\circ}\mathrm{C}$，与之平衡的固体含$57\ \%$Ni。所以第一批枝晶臂是**$57\ \%$的镍**，比熔体富七个点。
**在$1280\ {}^{\circ}\mathrm{C}$。**结线从$46.4\ \%$Ni的液体延伸到$53.5\ \%$Ni的固体，所以
$$
f_L = \frac{53.5 - 50}{53.5 - 46.4} = 0.49 ,
$$
约一半是液体，两相的镍含量相差七个点。
**最后液体。**平衡下合金在固相线$1267\ {}^{\circ}\mathrm{C}$全部凝固，最后的液体具有该温度下的液相线成分，$43\ \%$Ni。在任何实际冷却速率下固体无法重新达到平衡，剩余液体变得更贫镍，并在平衡固相线以下于枝晶臂之间最后凝固。
**真实组织。**一片带偏析芯的枝晶阵列，镍含量从枝晶轴处约$57\ \%$降到枝晶臂之间低于$43\ \%$。实测的铜镍相图与这个理想估算相差几十度，所以实际工作中数值要从实测相图上读；规律是相同的。

**校核。**均匀化时间按**枝晶臂间距的平方**变化：溶质要扩散约半个臂间距，所以$t \approx \lambda_{2}^{2} / \left( 4 D \right)$，对$\lambda_{2} = 50\ \mu\mathrm{m}$、假定$D = 10^{- 14}\ \mathrm{m^{2} / s}$，得$6.3 \times 10^{4}\ \mathrm{s}$，约十七小时。$\checkmark$

**合理性检验。**几小时以上的均匀化处理是铸造铜镍合金和镍合金的正常工业实践，而平方律说明了为什么更细的枝晶——来自更快的冷却，或来自真空电弧重熔和电渣重熔这类熔池更浅、凝固更快的重熔工艺——能如此有效地缩短处理时间。
:::
:::

::: example 由一个参数求共晶温度 {#ex-alsi}
由铝的熔化焓和共晶成分估算铝硅系的共晶温度，并与实测的$577\ {}^{\circ}\mathrm{C}$比较。
::: solution
**成分。**按重量$12.6\ \%$的硅是
$$
x_{\mathrm{Si}} = \frac{12.6 / 28.09}{12.6 / 28.09 + 87.4 / 26.98} = 0.122 \text{ （原子分数）} .
$$
**凝固点降低。**取$\Delta H_f = 10.7\ \mathrm{kJ / mol}$、$T_{m} = 933\ \mathrm{K}$，
$$
\ln \left( 1 - 0.122 \right) = - 0.130 = - \frac{10{,}700}{8.314} \left( \frac{1}{T} - \frac{1}{933} \right)
\quad\Longrightarrow\quad
T = 853\ \mathrm{K} = 580\ {}^{\circ}\mathrm{C} .
$$
**比较。**实测共晶为$577\ {}^{\circ}\mathrm{C}$，只差三度，而模型只有**一个**材料参数、没有可调常数。
**为什么灵。**在铝侧液体近乎理想，而析出的固体几乎是纯铝（最多只溶解约$1.6\ \%$的硅），这恰好是公式的两个假设。

**校核。**这个方法需要实测的共晶成分。把同样的理想公式用于硅的液相线，取$\Delta H_f = 50.2\ \mathrm{kJ / mol}$、$T_m = 1687\ \mathrm{K}$，并与铝的液相线求交，得到的"共晶"在约$630\ {}^{\circ}\mathrm{C}$和$4.5$原子百分数硅——与事实相去甚远，因为富硅液体强烈偏离理想。液相线的一支可以是理想的，另一支却不是。$\checkmark$

**合理性检验。**较低的共晶温度和良好的流动性是$\mathrm{Al - Si}$合金主导铝铸造的原因。问题在**形貌**而不在相图——未变质的共晶硅长成粗大的脆性片——解药是少量钠或锶的添加，量级为百万分之一百左右，它改变硅的生长方式，把片状变成细小的纤维状网络。这是一张对性质一字不提的相图和一个决定性质的组织。
:::
:::

::: example 仔细读取铁碳相图 {#ex-fe-c}
给出$0.40\ \%$碳钢在共析温度稍上方和稍下方、以及$1.0\ \%$碳工具钢在室温下的相及其分数。渗碳体为什么会出现在相图上？
::: solution
**在$727\ {}^{\circ}\mathrm{C}$稍上方。**$0.76\ \%$C的奥氏体加$0.022\ \%$C的先共析铁素体：
$$
f_{\alpha} = \frac{0.76 - 0.40}{0.76 - 0.022} = 0.49 , \qquad f_\gamma = 0.51 .
$$
**在$727\ {}^{\circ}\mathrm{C}$稍下方。**奥氏体已变成**珠光体**，一种层片状铁素体-渗碳体交织组织，所以相分数不变，但组织现在是两个组成物：$49\ \%$浅色的先共析铁素体和$51\ \%$暗色的珠光体，这正是缓冷后抛光并用硝酸酒精侵蚀的1040钢在显微镜下的样子。
**室温总渗碳体。**$\mathrm{Fe_3C}$含$6.67\ \%$C，忽略$727\ {}^{\circ}\mathrm{C}$以下碳溶解度的下降，铁素体含$0.022\ \%$，
$$
f_{\mathrm{Fe_3 C}} = \frac{0.40 - 0.022}{6.67 - 0.022} = 0.057 ,
$$
所以中碳钢按质量$94\ \%$是铁素体，渗碳体以很少的量起着很大的作用。
**$1.0\ \%$工具钢。**$f_{\mathrm{Fe_3 C}} = \left( 1.0 - 0.022 \right) / 6.648 = 0.147$。其中$\left( 1.0 - 0.76 \right) / \left( 6.67 - 0.76 \right) = 0.041$是沉积在原始奥氏体晶界上的**先共析渗碳体**，其余$0.106$是珠光体中的渗碳体。先共析渗碳体可以形成连续的脆性网络，这就是这类钢切削加工前要进行球化退火的原因，也是缓冷形成的网络必须通过在$A_{cm}$线以上奥氏体化、并以足够快的速度冷却使其不再形成来消除的原因。
**渗碳体为什么在图上。**铁碳平衡是$\mathrm{Fe} + \mathrm{C}$（石墨）；渗碳体是**亚稳**的。稳定相图与亚稳相图相距不远，但石墨的形成需要富碳相的形核和碳的长程扩散，慢到普通碳钢在室温下无限期地保持$\mathrm{Fe - Fe_3 C}$。灰铸铁中百分之一到三的硅促进石墨形成——这就是**铸铁**凝固时生成石墨、切削性好，而**钢**保留渗碳体的原因。

**校核。**共析成分$0.76\ \%$与共析温度$727\ {}^{\circ}\mathrm{C}$是现代数值；旧的$0.80\ \%$与$723\ {}^{\circ}\mathrm{C}$出现在较早的教科书里，它们把$0.40\ \%$钢的先共析铁素体分数从$0.49$移到$0.40 / 0.778 = 0.51$。$\checkmark$

**合理性检验。**退火态普通碳钢的含碳量从$0.40\ \%$升到$0.80\ \%$时，珠光体分数从约一半升到几乎整个组织，强度随之上升。但珠光体的强度主要由其**片层间距**决定，片层间距由穿过共析转变的冷却速率决定，而不由相图决定。相图给出分数；加工给出间距；性质取决于两者。
:::
:::

::: example 纳米尺度溶解度与吉布斯-汤姆孙效应 {#ex-gibbs-thomson}
对界面能$0.5\ \mathrm{J / m^{2}}$、摩尔体积$10^{- 5}\ \mathrm{m^{3} / mol}$的析出物，在$473\ \mathrm{K}$下半径为$50$、$10$和$2\ \mathrm{nm}$时，平衡基体浓度提高多少倍？
::: solution
$$
\frac{c_{r}}{c_{\infty}} = \exp \left( \frac{2 \gamma V_{m}}{r R T} \right) ,
\qquad
\frac{2 \gamma V_{m}}{R T} = \frac{2 \times 0.5 \times 10^{- 5}}{8.314 \times 473} = 2.54 \times 10^{- 9}\ \mathrm{m} .
$$
$$
\begin{array}{c c}
r\ \left[ \mathrm{nm} \right] & c_{r} / c_{\infty} \\
50 & 1.05 \\
10 & 1.29 \\
2 & 3.6
\end{array}
$$
**后果。**$2\ \mathrm{nm}$析出物周围的基体与之平衡的溶质浓度是大颗粒值的**三点五倍**，所以长时间保温时小颗粒溶解而大颗粒长大——**奥斯特瓦尔德熟化**，也是峰值时效合金在时效温度下保温过久会软化的原因之一。
**另一个后果。**纳米尺度析出物的溶解度不是相图上的固溶线，所以相图无法描述时效处理的早期阶段，那时析出物只有几纳米大，而且常常是根本不出现在平衡相图上的亚稳相。

**校核。**吉布斯-汤姆孙长度$2 \gamma V_{m} / R T$在$473\ \mathrm{K}$为$2.5\ \mathrm{nm}$，在$950\ \mathrm{K}$为$1.3\ \mathrm{nm}$，所以对这组性质参数，这是一个纳米尺度现象，在半径$50\ \mathrm{nm}$时只有百分之几。$\checkmark$

**合理性检验。**同一个毛细项支配弥散相的粗化、枝晶尖端温度的曲率修正和粉末压坯烧结的驱动力，也是极小颗粒在低于块体熔点时就熔化的原因。相图是一份**大颗粒**文件，在析出物的尺度上需要这个修正。
:::
:::

::: example 设计 {#ex-design-weld}
一个Al-Mg-Si $6061$-T6支架用$4043$（Al-5Si）焊丝焊接。预测穿过焊缝的组织、强度分布和破坏位置。
::: solution
**母材。**6061靠$\mathrm{Mg_2 Si}$相的细小亚稳前驱体（$\beta^{\prime\prime}$）强化。它在约$530\ {}^{\circ}\mathrm{C}$固溶处理——高到足以溶解镁和硅，又低于合金开始熔化的温度——然后淬火，在约$160$到$177\ {}^{\circ}\mathrm{C}$时效。
**焊接热循环。**在TIG或MIG焊中，熔合区是熔化的金属，与其相邻的母材被短暂加热到从熔化区间到室温之间的每一个温度。把支架分成四个区：
1. **熔合区。**$4043$焊丝与熔化母材的混合物，亚共晶，在约$630$到$577\ {}^{\circ}\mathrm{C}$之间凝固成初生$\alpha$-Al枝晶和枝晶间的共晶硅。它是铸态组织，未经热处理，强度低。
2. **部分熔化区。**熔合边界处的一条窄带，母材晶界在这里曾短暂熔化；它容易产生**液化裂纹**，尤其是焊缝金属含硅低时，这是$6061$要用富硅焊丝的原因之一。
3. **热影响区，过时效。**峰值温度约$250$到$450\ {}^{\circ}\mathrm{C}$：$\beta^{\prime\prime}$析出相粗化为$\beta^{\prime}$和平衡的$\beta\ \mathrm{Mg_2 Si}$，合金不可逆地失去强度。这条带通常距焊缝几毫米到一两厘米，是整个构件中最弱的金属。
4. **热影响区，固溶化。**峰值温度接近固溶处理温度：析出相溶解，该区软如T4材料，冷却后在室温下**自然时效**，在几天到几周内恢复部分强度。
**破坏。**在**热影响区**，焊态抗拉强度约$165$到$185\ \mathrm{MPa}$，而T6母材为$310\ \mathrm{MPa}$——接头效率约$0.55$到$0.6$，这就是焊接规范给焊接6061-T6规定的设计强度远低于母材的原因。
**设计对策。**在可行时，先焊接，再对整个构件做固溶加时效——焊接的6061自行车架就是这样制造的；单靠再时效无法恢复过时效区。构件太大时，使用**不可热处理强化的5000系**合金，在退火（O）状态下它在热影响区几乎不损失强度，因为它本来就没有可失去的析出相或冷加工。

**设计评注。**这个例子教的一般规则是：**熔焊会毁掉其附近的热处理，任何焊丝都修不好这一点**。三个诚实的选项是：在软状态下焊接再对构件重新热处理；使用不可热处理强化合金；或者设计接头使热影响区不是危险截面。不诚实的是在焊接图上给构件指定母材的T6性能。
:::
:::

::: history
热力学先行。**J. 威拉德·吉布斯（J. Willard Gibbs）**在1875至1878年发表于《康涅狄格科学院学报》的《论多相物质的平衡》（*On the Equilibrium of Heterogeneous Substances*）中给出了相间平衡的条件，包括相律；在**威廉·奥斯特瓦尔德（Wilhelm Ostwald）**1892年将其译成德文之前，化学家很少读它。**H. W. 巴库伊斯·鲁泽博姆（H. W. Bakhuis Roozeboom）**经**范德瓦耳斯（J. D. van der Waals）**介绍接触到吉布斯的工作，从1887年起展示了相律如何对真实的多相平衡进行分类，并于1900年按相律原理构建了一张铁碳相图。测量来自新仪器：**亨利·勒夏特列（Henry Le Chatelier）**在1880年代引入了铂/铂铑热电偶，**威廉·钱德勒·罗伯茨-奥斯汀（William Chandler Roberts-Austen）**在1890年代后期给合金研究委员会的报告中，用记录式高温计测定了铁碳合金的停顿点。[[#ex-alsi]]所用的理想溶液凝固点降低可追溯到**范托夫（J. H. van 't Hoff）**1886年的稀溶液理论，而**G. N. 路易斯（G. N. Lewis）**与**默尔·兰德尔（Merle Randall）**1923年的《热力学》使活度和化学势成为标准工具。**马克斯·汉森（Max Hansen）**1936年的二元相图汇编《二元合金的构成》（*Der Aufbau der Zweistofflegierungen*）成为工程合金的标准参考。**阿拉达尔·帕奇（Aladar Pacz）**约在1920年为铝硅合金的钠变质处理申请了专利。平衡对界面曲率的依赖可追溯到**威廉·汤姆孙（William Thomson，开尔文勋爵）**，他在1871年推导了弯曲表面上的蒸气压；**威廉·奥斯特瓦尔德**在1900年描述了小颗粒的熟化，**I. M. 栗弗席兹（I. M. Lifshitz）**与**V. V. 斯廖佐夫（V. V. Slyozov）**以及独立工作的**卡尔·瓦格纳（Carl Wagner）**在1961年给出了它的理论。
:::

## 后续内容

本讲的平衡相分数，在施加上冷却速率后就变成[[materials-science/phase-transformations]]的转变动力学；[[#ex-gibbs-thomson]]的析出物是[[materials-science/dislocations-strengthening]]的奥罗万障碍；[[#ex-fe-c]]的渗碳体网络是[[materials-science/failure]]的一条裂纹路径；而[[#ex-design-weld]]的焊缝热影响区也是焊接残余应力集中之处，那是[[mechanics-of-materials]]的问题。

::: summary
- 相图是自由能曲线叠上公切线作图的地图；相律$F = C - P + 1$数的是在一个相消失之前你可以改变什么。
- 杠杆定律只是质量守恒，且只在坐标轴所用的单位下成立。
- 同晶系冷却时产生枝晶偏析，均匀化所需时间的量级为枝晶臂间距的平方除以扩散系数。
- 共晶是不变的，在单一温度凝固，承载性质的是它的间距——而不仅是分数。
- 在已知共晶成分时，单参数理想凝固点降低把铝硅共晶温度重现到三度以内；富硅液相线远非理想。
- 在几纳米的析出物尺寸下，吉布斯-汤姆孙项使溶解度明显改变，这正是时效早期阶段的尺度。
:::

::: quiz
一个成分恰好为共晶的合金缓慢冷却。哪个说法正确？
- [x] 它在单一温度凝固，两个固相同时生成长成交织组织
- [ ] 它在液相线与固相线之间的整个区间内凝固
- [ ] 一个相先生成，另一个填满最后的液体
- [ ] 没有过冷它就无法凝固
::: solution
在共晶点，液体与两个固相共存，定压下$F = 0$，所以合金在单一温度同时转变为两个固相。这是近共晶合金成为好的铸造合金的部分原因——糊状区很小或没有，它们流动性好，也更容易补缩。
:::
:::

## 习题

::: exercise 相律 {level=1 check="0"}
定压下二元共晶有几个自由度？
::: solution
零——定压下二组元系统中的三个相用尽了自由度。
:::
:::

::: exercise 杠杆定律 {level=1 check="0.5"}
一条结线从$20$延伸到$80$百分数，合金在$50$百分数。处于$20$百分数一端的相的分数是多少？
::: solution
$\left( 80 - 50 \right) / \left( 80 - 20 \right) = 0.5$。
:::
:::

::: exercise 不变点 {level=1 check="1"}
成分恰好为共晶的共晶合金在几个温度上凝固？
::: solution
一个——它像纯金属一样在单一温度凝固。
:::
:::

::: exercise 休姆-罗瑟里 {level=1 check="15"}
原子半径相差在百分之多少以内时可以预期有广泛的固溶度？
::: solution
约百分之十五。
:::
:::

::: exercise 吉布斯-汤姆孙 {level=1 check="3.5"}
当毛细长度$2 \gamma V_{m} / R T$为$2.5\ \mathrm{nm}$时，$2\ \mathrm{nm}$析出物周围的基体溶解度提高多少倍？
::: solution
$\exp \left( 2.5 / 2 \right) = 3.5$。
:::
:::

::: exercise 枝晶偏析 {level=2 check="23"}
一个铜镍枝晶的臂间距为$100\ \mu\mathrm{m}$。用$t \approx \lambda^{2} / \left( 4 D \right)$估算在$D = 3 \times 10^{- 14}\ \mathrm{m^{2} / s}$的温度下的均匀化时间，以小时计。
::: solution
$$
t \approx \frac{\left( 100 \times 10^{- 6} \right)^{2}}{4 \times 3 \times 10^{- 14}} = 8.3 \times 10^{4}\ \mathrm{s} = 23\ \mathrm{h} .
$$
**合理性检验。**通过更快冷却把枝晶臂间距减半，均匀化时间缩短为四分之一，这是在重视均匀性时采用冷却更快的铸造工艺的有力理由。这也是为什么在同一温度下大铸锭的均匀化时间比薄带铸坯长得多。
:::
:::

::: exercise 铁碳 {level=2}
给出$0.30\ \%$和$0.90\ \%$碳钢在共析温度稍下方的珠光体分数。
::: solution
对亚共析钢，珠光体分数就是共析温度下的奥氏体分数，
$$
f_{\mathrm{pearlite}, 0.30} = \frac{0.30 - 0.022}{0.76 - 0.022} = 0.38 .
$$
对过共析钢，先共析相是渗碳体，所以
$$
f_{\mathrm{pearlite}, 0.90} = \frac{6.67 - 0.90}{6.67 - 0.76} = 0.98 .
$$
**合理性检验。**在缓冷的过共析钢中，少量先共析渗碳体位于原始奥氏体晶界上，可以形成连续的脆性网络，所以即使硬度继续上升，塑性和韧性也会下降。这就是含碳约$1\ \%$的高碳轴承钢要先球化退火、再从部分碳化物仍保留为细小球状颗粒的温度淬火的原因，这样就不存在网络。
:::
:::

::: exercise 正规溶液 {level=2 check="449"}
一个二元系的相互作用参数为$\Omega = 12\ \mathrm{kJ / mol}$。给出以摄氏度计的临界溶解温度，并说明该系在$500\ {}^{\circ}\mathrm{C}$是否互溶。
::: solution
$$
T_{c} = \frac{\Omega}{2 R} = \frac{12{,}000}{2 \times 8.314} = 722\ \mathrm{K} = 449\ {}^{\circ}\mathrm{C} .
$$
在$500\ {}^{\circ}\mathrm{C}$，该系**高于**$T_{c}$，完全互溶；在$400\ {}^{\circ}\mathrm{C}$，它低于$T_{c}$，成分范围中部的合金会分离成两相。
**合理性检验。**这类溶解度间隙是调幅分解的基础，Cu-Ni-Fe（"Cunife"）和Fe-Cr-Co永磁合金就利用了它。一个有害的例子是铁-铬溶解度间隙：高铬铁素体在约$300$到$500\ {}^{\circ}\mathrm{C}$保温时分解为富铁区和富铬区，使铁素体不锈钢和双相不锈钢变脆——即行业文献中的"$475\ {}^{\circ}\mathrm{C}$脆性"。
:::
:::

::: exercise 推导 {level=3}
由质量守恒推导杠杆定律，并由吉布斯-汤姆孙论证推导析出物的平衡溶解度条件。
::: solution
**杠杆定律。**一千克成分为$x_0$的合金含$x_0$千克溶质。它分裂为成分$x_{\alpha}$的$f_{\alpha}$千克$\alpha$和成分$x_{\beta}$的$f_{\beta}$千克$\beta$，所以
$$
f_{\alpha} + f_{\beta} = 1 , \qquad
f_{\alpha} x_{\alpha} + f_{\beta} x_{\beta} = x_0 .
$$
代入$f_{\beta} = 1 - f_{\alpha}$，
$$
f_{\alpha} x_{\alpha} + x_{\beta} - f_{\alpha} x_{\beta} = x_0
\quad\Longrightarrow\quad
f_{\alpha} = \frac{x_{\beta} - x_0}{x_{\beta} - x_{\alpha}} . \quad \checkmark
$$
对溶质作同样的平衡给出$f_{\beta} = \left( x_0 - x_{\alpha} \right) / \left( x_{\beta} - x_{\alpha} \right)$，两者之和恒为一。注意推导只用到了质量守恒，这就是为什么杠杆定律经得起热力学的每一次精化，也只有在相图单位混用时才会失效。
**吉布斯-汤姆孙条件。**从过饱和基体中形成半径$r$的球形析出物的自由能为
$$
\Delta G = \frac{4}{3} \pi r^{3} \Delta g_v + 4 \pi r^{2} \gamma ,
$$
界面两侧的压力差为$\Delta p = 2 \gamma / r$。对稀溶液，基体中溶质的化学势为$\mu = \mu^{\circ} + R T \ln c$，而压力使析出物的化学势提高$V_m \Delta p = 2 \gamma V_{m} / r$。令两者相等，
$$
R T \ln \frac{c_{r}}{c_{\infty}} = \frac{2 \gamma V_{m}}{r}
\quad\Longrightarrow\quad
\boxed{ c_{r} = c_{\infty} \exp \left( \frac{2 \gamma V_{m}}{r R T} \right) } . \quad \checkmark
$$
**合理性检验。**由此得出两个从公式上看不出的推论。第一，$c_{r}$随$r$增大而减小，所以小颗粒溶解而大颗粒以小颗粒为代价长大——奥斯特瓦尔德熟化——在扩散控制的粗化中平均半径按$t^{1 / 3}$增长，这就是**栗弗席兹-斯廖佐夫-瓦格纳**定律，它决定了过时效合金软化的快慢。第二，推导忽略了弹性应变；对**共格**析出物，共格应变能提高其自由能，所以它的固溶线低于非共格平衡相的固溶线，这就是GP区这类亚稳共格相有其自己的、更低的固溶线的原因。
:::
:::

::: exercise 设计 {level=3}
为一个在$- 40\ {}^{\circ}\mathrm{C}$与$125\ {}^{\circ}\mathrm{C}$之间循环的功率模块选择焊料合金，并对照相图说明理由。
::: solution
**旧答案及其为何不再可用。**$\mathrm{Sn - 37\ Pb}$接近$183\ {}^{\circ}\mathrm{C}$的锡铅共晶，润湿良好，服役记录很长，但自2006年7月起，欧盟RoHS指令限制了大多数电气电子设备中的铅。
**替代品。**$\mathrm{Sn - 3.0\ Ag - 0.5\ Cu}$（"SAC305"），近共晶，在$217$到$220\ {}^{\circ}\mathrm{C}$之间熔化。在$125\ {}^{\circ}\mathrm{C}$下它的同系温度为$398 / 490 = 0.81$，锡铅为$398 / 456 = 0.87$，较低的同系温度有助于它在循环高温端的抗蠕变性。
**相图的警告。**$\mathrm{Sn - Ag}$共晶位于$3.5\ \%$银和$221\ {}^{\circ}\mathrm{C}$，银形成金属间化合物$\mathrm{Ag_3 Sn}$；银含量达到或超过共晶值时，缓冷会长出削弱接头的大块初生$\mathrm{Ag_3 Sn}$片，这是采用低银合金的原因之一。铜的添加接近$\mathrm{Sn - Cu}$共晶含量$0.7\ \%$，略微降低熔点并减少铜焊盘的溶解；更高的铜含量会产生初生$\mathrm{Cu_6 Sn_5}$。
**真实的破坏。**在$- 40$与$125\ {}^{\circ}\mathrm{C}$之间的热循环给接头施加循环剪切应变，因为硅芯片、铜和基板的膨胀系数约为$3$、$17$和$15\ \mu \varepsilon / \mathrm{K}$，而焊料约为$22$。寿命是低周**科芬-曼森**疲劳寿命，大致$N_f \propto \Delta \epsilon^{- 2}$，由焊料的蠕变-疲劳行为和接头几何决定，而不由液相线决定。
**设计。**板级焊点用SAC305或低银SAC合金；功率模块中的芯片贴装，在RoHS对高熔点焊料的豁免仍适用之处用高铅焊料（铅含量超过$85\ \%$），或者干脆用烧结银连接把焊料移出热通路，它没有会蠕变的低熔点相。

**合理性检验。**无铅转换是由出于环保理由的法规推动的，由于锡银铜焊料的蠕变和疲劳行为与锡铅不同，它迫使业界进行了大量可靠性试验。教训是一种**读相图的习惯**：要紧的性质是服役同系温度下的蠕变-疲劳行为，而相图告诉你的是熔化区间和金属间化合物在哪里，不是接头能用多久。
:::
:::

File: mechanical/content/zh/materials-science/phase-transformations.md
相图告诉你的终态是什么。这一讲讲的是你为什么到不了那里、要多久、以及你实际得到什么。固体的一切转变——共析分解、析出物出现、冷加工棒材中晶粒的形核、淬火中马氏体片的形成——都是随过冷度增大的驱动力与随过冷度减小的形核势垒之间的竞争，而整张时间-温度-转变图就是这场竞争对温度的一次作图。

其后果正是热处理工人安身立命的那些。一个钢从同一成分、同一奥氏体化处理，屈服强度可以做成$500$或$2{,}000\ \mathrm{MPa}$，因为转变可以被绕着相图路由到珠光体、贝氏体或马氏体。铝合金的时效曲线有峰值，是因为析出物的长大律与粗化律指数不同。而再结晶退火是一场竞赛：形核率要多晶粒，长大率要少晶粒，在晶界能移动而溶质不能移动的温度上进行。

::: warning 平衡是目的地，绝不是行程表
三个陷阱是本讲特有的。**时间-温度-转变图是在等温保温下测的，连续冷却转变图是在连续降温下测的，两者并不一致**——连续冷却曲线偏右且温度偏低，因为在降温过程中转变必须当场被抓住，而不是在固定温度下想变多久就变多久，于是TTT图说勉强够的淬火烈度往往其实够用。**马氏体开始温度是一个$1\ \%$转变温度**，用膨胀法测得，而同一个钢的金相学家会报告一个相差二十度的不同数字，取决于他数了多少片；终了温度$M_f$按惯例指$90\ \%$，且常常低于室温，这就是淬火态的高碳工具钢含有百分之十到二十的奥氏体、下周会在机加工平台上发生转变的原因。而且**按约翰逊-梅尔-阿夫拉米-柯尔莫哥洛夫指数$n$拟合的转变动力学曲线是一种诊断，不是机理**：同一个$n = 1.5$既可能是固定数量核心的针状生长，也可能是连续形核下界面控制的板条增厚，区分两者的唯一办法是数核心。
:::

## 形核

::: definition 均匀形核 {#def-homog}
形成一个半径为$r$的新相球形核胚，要付出界面能、释放体自由能：
$$
\Delta G \left( r \right) = 4 \pi r^{2} \gamma - \frac{4}{3} \pi r^{3} \Delta G_{v} ,
$$
它在**临界半径**与**激活势垒**处达到峰值
$$
r^{*} = \frac{2 \gamma}{\Delta G_{v}}, \qquad
\Delta G^{*} = \frac{16 \pi \gamma^{3}}{3 \Delta G_{v}^{2}} .
$$
在平衡温度以下过冷$\Delta T$时转变的体积驱动力为
$$
\Delta G_{v} \approx \frac{\Delta H_{f}}{V_{m}} \frac{\Delta T}{T_m} ,
$$
所以势垒按$1 / \Delta T^{2}$变化，而速率$N \nu \exp \left( - \Delta G^{*} / k T \right)$是过冷度的阶跃函数。当$\Delta G^{*} \approx 60\ kT$时形核"开始"，这是实验室尺寸样品中每个原子位每秒一次热涨落恰好能付出的势垒。
:::

::: definition 非均匀形核与润湿角 {#def-hetero}
在接触角为$\theta$的平坦衬底上形核，势垒按一个纯几何因子降低：
$$
\Delta G^{*}_{\mathrm{het}} = \Delta G^{*}_{\mathrm{hom}} f ( \theta ) , \qquad
f ( \theta ) = \frac{\left( 2 + \cos \theta \right) \left( 1 - \cos \theta \right)^{2}}{4} .
$$
完全润湿$\theta = 0$给出$f = 0$、势垒全无；$\theta = 60^{\circ}$给出$f = 0.15$；$\theta = 180^{\circ}$回到均匀形核。因为速率对势垒是指数关系，因子$0.15$大约值$51\ kT \left( 1 - 0.15 \right)$，让转变在**小四十倍**的过冷度下发生。
**工程后果。**铸造靠添加一种点阵与固体匹配在百分之八以内的颗粒来细化晶粒——铝中的$\mathrm{TiB_2}$与$\mathrm{Al_3 Ti}$，镍基高温合金中的锆和钛，钢中的铈氧化物——添加的全部作用就是把$\theta$压到接近零。钢的夹杂物数量，一度被普遍痛恨，如今被理解为某些炉号焊接不产生热裂纹而另一些会的原因，因为氧化物能核出粒内针状铁素体。而低合金钢中的**铁素体形核位置**是大角度奥氏体晶界，这就是奥氏体晶粒度同时控制转变和最终铁素体尺寸的原因。
:::

::: widget plot
f: (2+cos(x))*(1-cos(x))^2/4
x: 0, 3.14159
y: 0, 1.05
labels: f(theta)
caption: 非均匀形核因子对以弧度计的润湿角。曲线在$\theta = 180^{\circ}$附近平坦、在零附近骤降，所以把润湿角从$170^{\circ}$改善到$150^{\circ}$的衬底几乎什么也做不了，而把它从$60^{\circ}$降到$20^{\circ}$的衬底把形核率提高三十个数量级。这就是晶粒细化是阈值技术、细化添加要么效果惊人要么毫无作用的原因。
:::

::: definition 生长与两条速率律 {#def-growth}
核胚一旦超过$r^{*}$就长大，速率由两者中较慢的那个决定。
**界面控制**生长对时间是线性的，$x = G t$，其中$G = G_0 \exp \left( - Q_d / RT \right) \left[ 1 - \exp \left( - \Delta G_{m} / RT \right) \right]$，给出板条、针状与晶面状枝晶。
**扩散控制**生长是抛物线的，$x = \alpha \sqrt{D t}$，其中$\alpha$是超越的齐纳方程$\alpha \exp \left( \alpha^{2} \right) \operatorname{erfc} \left( - \alpha \right) = \Delta C / \left( \pi \ldots \right)$的根，对实际过饱和度取值$0.5$到$2$。抛物线律是转变时间曲线对$\log t$作图的原因，也是C曲线**鼻部**位于两个指数因子乘积最小处的原因。
**枝晶生长**在凝固区间内挑选使生长速率最大的尖端半径，给出尖端半径与速度之间的**互换关系**$R v^{2} \approx$常数，以及一次臂间距$\lambda_{1} \propto G^{- 1 / 2}$、二次臂间距$\lambda_{2} \propto t_f^{1 / 3}$，让金相学家能从一张金相照片上读出铸件的冷却速率。
:::

::: definition 约翰逊-梅尔-阿夫拉米-柯尔莫哥洛夫定律 {#def-jmak}
对随机、未相交的新相区分布下的形核长大转变，转变分数为
$$
X = 1 - \exp \left( - b t^{n} \right) ,
$$
其中$b$包含形核率与长大率，而**阿夫拉米指数**$n$是对机理的诊断：
$$
\begin{array}{c c c}
\text{形核} & \text{生长} & n \\
\text{连续} & \text{三维} & 4 \\
\text{连续} & \text{二维，圆盘} & 3 \\
\text{连续} & \text{一维，针状} & 2 \\
\text{连续} & \text{界面控制的板条增厚} & 1 \\
\text{位置饱和} & \text{三维、二维、一维} & 3,\ 2,\ 1
\end{array}
$$
规则是连续形核给生长维数加一、位置饱和不加，唯一的例外是界面控制的增厚，其体积对时间线性、无论形核如何都有$n = 1$。观察到的$n$为$1.5$到$2.5$报告的是一个**混合**情形——部分饱和的核心群长出针状，或形核率衰减的晶界形核转变。
该定律只通过指数项考虑相交，对位置饱和的三维生长是精确的。**$t_{50} / t_{99}$比值**是比$n$本身更干净的诊断量，因为它与$b$无关：
$$
\frac{t_{50}}{t_{99}} = \left( \frac{\ln 2}{\ln 100} \right)^{1 / n} = 0.65^{1 / n} = 0.15,\ 0.28,\ 0.39,\ 0.53,\ 0.62
$$
对应$n = 1, 1.5, 2, 3, 4$。完成一半所需时间只有完成$99\ \%$所需十分之一的转变是形核主导的；用总时间的三分之二才到一半的是位置饱和的。
:::

::: proof 阿夫拉米指数 {#proof-avrami}
设核心以单位体积$\dot N$的速率出现，并以半径$G t$的球长大。**扩展**体积——新相若能穿过自己生长所占据的体积——是
$$
X_e = \int_0^{t} \dot N \frac{4}{3} \pi G^{3} \left( t - \tau \right)^{3} \mathrm{d} \tau = \frac{\pi}{3} \dot N G^{3} t^{4} .
$$
**相交修正。**若一个新区域落在已转变材料上的概率与落在未转变材料上相同，且落在那里什么也不贡献，则真实增量是扩展增量乘以未转变分数：
$$
\mathrm{d} X = \left( 1 - X \right) \mathrm{d} X_e
\quad\Longrightarrow\quad
\ln \frac{1}{1 - X} = X_e
\quad\Longrightarrow\quad
\boxed{ X = 1 - \exp \left( - \tfrac{\pi}{3} \dot N G^{3} t^{4} \right) } . \quad \checkmark
$$
**指数随之立得。**位置饱和令$\dot N = 0$、核心数为固定的$N_s$，得$X_e = \frac{4}{3} \pi N_s G^{3} t^{3}$、$n = 3$；生长限于圆盘得$X_e \propto N_s G^{2} t^{2}$、$n = 2$；针状得$n = 1$；连续形核给每个加一，得$n = 4, 3, 2$。连续形核下板条的界面控制增厚给出对$t$线性的体积，$n$恰为$1$。
**失效之处。**该修正假设核心随机落地；真实形核是**相关的**——核心在晶界形成，而晶界是一个网络、不是一个体积——所以晶界形核的转变无论生长几何如何都表现出$1.2$到$1.7$的表观$n$，指数必须与金相计数一起解读。
:::

## 转变图

::: definition TTT与CCT {#def-ttt}
时间-温度-转变图在平衡温度以下每个等温保温下，把转变的开始与终了对数时间作图。它的**C**形是两个阿伦尼乌斯因子的乘积：驱动力随温度下降而增大，把曲线推向左；扩散系数随温度下降而减小，把曲线推向右。**鼻部**在乘积最小的温度，约为转变绝对温度的$0.55$到$0.65$——共析钢为$550\ {}^{\circ}\mathrm{C}$，其拐点在$0.75\ \mathrm{s}$。
连续冷却转变图用降温取代保温，把一切向右向下移动。它的实用价值是**临界冷却速率**——完全避开鼻部、得到全马氏体的最慢冷却——$0.4\ \%$普通碳钢为$140\ {}^{\circ}\mathrm{C / s}$，4340为$14\ {}^{\circ}\mathrm{C / s}$，$300\ \mathrm{mm}$截面的马氏体时效钢低于$1\ {}^{\circ}\mathrm{C / min}$。
:::

::: definition 贝氏体 {#def-bainite}
贝氏体占据C曲线的中部，在珠光体与马氏体之间，是一种**位移型**转变——点阵切变如马氏体般无扩散、协同——但其生长仍然由**碳控制**，因为铁素体板条不排出必须扩散的碳就无法增厚到几十纳米以上。它以$0.1$到$0.5\ \mu\mathrm{m}$宽的铁素体板条束形成，碳化物在其间：约$350\ {}^{\circ}\mathrm{C}$以上为**上贝氏体**，碳化物呈不规则堆群；以下为**下贝氏体**，碳化物沿与板条轴成$55^{\circ}$的方向排列。
**让它有趣的两个事实。**贝氏体形成时**置换元素不扩散**，所以其成分等于奥氏体的成分，且部分是变温的——它可以在到达名义$T_0$温度之前停止，即所谓的**转变停滞**现象。而一个与珠光体组织同成分的全贝氏体组织强度高$40\ \%$、韧性好得多，因为板条宽度是一个晶粒度、碳化物不是连续网络。第三代汽车"贝氏体"钢$1{,}000\ \mathrm{MPa}$配$20\ \%$伸长率，正是这个原因。
:::

::: definition 马氏体 {#def-martensite}
马氏体是一种**无扩散**转变：母相点阵以不到一个原子间距的协同切变在$10^{- 7}\ \mathrm{s}$内畸变成产物相，所以产物精确保持母相成分，转变是**变温的**——只依赖温度不依赖时间——一片板条以接近材料中声速的速度生长。
**开始温度。**安德鲁斯对普通钢与低合金钢的经验关系（以重量百分数计）为
$$
M_s \left[ {}^{\circ}\mathrm{C} \right] = 539 - 423\, \mathrm{C} - 30.4\, \mathrm{Mn} - 12.1\, \mathrm{Cr} - 17.7\, \mathrm{Ni} - 7.5\, \mathrm{Mo} ,
$$
主导项是碳：仅$0.8\ \%$碳就把$M_s$从$770$拉到$201\ {}^{\circ}\mathrm{C}$。
**分数。****科伊斯蒂宁-马伯格**定律给出马氏体分数随$M_s$以下过冷度的变化，
$$
f = 1 - \exp \left[ - \beta \left( M_s - T \right) \right], \qquad \beta = 0.011\ \mathrm{K^{- 1}} ,
$$
所以淬到$M_s - 100\ {}^{\circ}\mathrm{C}$得$67\ \%$马氏体，最后几个百分点需要液氮。
**硬度。**对淬成全马氏体的普通碳钢，
$$
\mathrm{HV} = 127 + 746\, \%\mathrm{C} ,
$$
**只有碳要紧**——同样$0.8\ \%$的马氏体，无论含百分之二的铬还是不含，都是$724\ \mathrm{HV}$。合金元素的全部贡献是移动$M_s$、减慢扩散型转变、以及允许回火响应。
**应变。**马氏体片在$\left\{ 225\right\}_\gamma$或$\left\{ 111\right\}_\gamma$惯习面上产生$0.26$的**不变平面应变**，由$\left\{ 110\right\}_{\alpha^{\prime}}$机械孪晶协调，而一片撞上晶界的形状应变，就是淬裂工具上显示的那条裂纹。
:::

::: definition 粗化与时效曲线 {#def-lsw}
析出物核心群一旦停止形核，就通过**奥斯特瓦尔德熟化**减少总界面面积：小颗粒因其吉布斯-汤姆孙升高的溶解度而溶解，大颗粒长大。**利夫希茨-斯柳佐夫-瓦格纳**结果为
$$
\bar{r}^{3} - \bar{r}_0^{3} = K t , \qquad K = \frac{8 \gamma D c_e V_{m}^{2}}{9 R T \left( \bar{c} - c_e \right)} ,
$$
所以平均半径按$t^{1 / 3}$长大，而按$1 / r$变化的奥罗万强度按$t^{- 1 / 3}$衰减。与强度按$r^{1 / 2}$上升的长大阶段结合，就得到**时效曲线**——在两速率相等的时刻出现峰值，其后缓慢衰减。
**分布。**LSW尺寸分布是自相似的、形状固定，峰值在$0.6\, r_{\max}$、在$2\, \bar{r}$处截断，这是一个可检验的预言，并在体积分数超过百分之几后的粗化中得到证实。
:::

::: example 金属不靠模子要冷到多冷才能凝固 {#ex-nucleation}
估计铜在$1\ \mathrm{mm^{3}}$试样中每秒一个事件地均匀形核所需的过冷度，并与实际达到的过冷度比较。
::: solution
**常数。**$\gamma = 0.254\ \mathrm{J / m^{2}}$，$T_m = 1358\ \mathrm{K}$，$\Delta H_{f} = 12.6\ \mathrm{kJ / mol}$，$V_{m} = 7.1 \times 10^{- 6}\ \mathrm{m^{3} / mol}$。
**每开尔文过冷度的驱动力。**
$$
\frac{\Delta G_{v}}{\Delta T} = \frac{\Delta H_{f}}{V_{m} T_m} = \frac{12{,}600}{7.1 \times 10^{- 6} \times 1358} = 1.31 \times 10^{6}\ \mathrm{J\, m^{- 3}\, K^{- 1}} .
$$
**判据。**取$\Delta G^{*} = 60\ kT = 1.13 \times 10^{- 18}\ \mathrm{J}$：
$$
\Delta T = \left( \frac{16 \pi \gamma^{3}}{3 \left( \Delta G_{v} / \Delta T \right)^{2} \Delta G^{*}} \right)^{1 / 2} = 378\ \mathrm{K} = 0.28\, T_m .
$$
**该处的临界半径。**$r^{*} = 2 \gamma / \Delta G_{v} = 1.4\ \mathrm{nm}$，约六十个原子的团簇。
**实践。**直径$20\ \mu\mathrm{m}$、经乳化并清除一切夹杂的铜丝，曾被过冷$230\ \mathrm{K}$才形核——与计算相差在$1.6$倍以内，差额就是残余的非均匀核心群。铸件本体的过冷只有$1$到$5\ \mathrm{K}$，因为它们不干净。

**校核。**$0.2\ T_m$规则在金属中被普遍观察到：铋在$544\ \mathrm{K}$熔点上过冷$75\ \mathrm{K}$，铁在$1811\ \mathrm{K}$上过冷$295\ \mathrm{K}$，镍在$1728\ \mathrm{K}$上过冷$319\ \mathrm{K}$，全部通过落管或微重力液滴的无容器处理实现。$\checkmark$

**合理性检验。**$\Delta G^{*} \propto \Delta T^{- 2}$中的指数使形核率是一道悬崖而不是一个斜坡：$100\ \mathrm{K}$过冷时势垒为$858\ kT$、速率为每秒$10^{- 370}$，$378\ \mathrm{K}$时为$60\ kT$、金属就凝固了。这就是铸造厂晶粒细化剂以百万分之几添加、其用量不是程度问题的原因。
:::
:::

::: example 把钢绕着相图路由 {#ex-route}
一个共析钢在$800\ {}^{\circ}\mathrm{C}$奥氏体化后做四次等温保温。预测各自的组织与硬度：$700\ {}^{\circ}\mathrm{C}$保温$10^{4}\ \mathrm{s}$；$600\ {}^{\circ}\mathrm{C}$保温$10^{3}\ \mathrm{s}$；$450\ {}^{\circ}\mathrm{C}$保温$10^{3}\ \mathrm{s}$；以及以$100\ {}^{\circ}\mathrm{C / s}$淬到$20\ {}^{\circ}\mathrm{C}$。
::: solution
**$700\ {}^{\circ}\mathrm{C}$，$10^{4}\ \mathrm{s}$。**粗**珠光体**：$27\ \mathrm{K}$过冷度下的片层间距为$0.7\ \mu\mathrm{m}$，硬度$220\ \mathrm{HV}$、$200\ \mathrm{HB}$——完全退火状态，可切削、软。
**$600\ {}^{\circ}\mathrm{C}$，$10^{3}\ \mathrm{s}$。**细珠光体，即**索氏体**，间距$0.15\ \mu\mathrm{m}$，硬度$380\ \mathrm{HV}$。
**$450\ {}^{\circ}\mathrm{C}$，$10^{3}\ \mathrm{s}$。**下贝氏体**：$0.2\ \mu\mathrm{m}$铁素体板条束配定向碳化物，硬度$500\ \mathrm{HV}$，而且——与珠光体不同——其强度来自板条尺寸而非片层间距。
**以$100\ {}^{\circ}\mathrm{C / s}$淬火。**共析钢的临界速率是$140\ {}^{\circ}\mathrm{C / s}$，所以$100\ {}^{\circ}\mathrm{C / s}$恰好擦过鼻部、留下百分之几的细珠光体；其余是马氏体。取共析成分的$M_s = 201\ {}^{\circ}\mathrm{C}$，对$20\ {}^{\circ}\mathrm{C}$应用科伊斯蒂宁-马伯格：
$$
f = 1 - \exp \left[ - 0.011 \times 181 \right] = 0.863 ,
$$
所以组织为$86\ \%$马氏体、$14\ \%$**残余奥氏体**加百分之几的珠光体，硬度$66\ \mathrm{HRC}$，因残余奥氏体再减一两点。

**校核。**四种组织横跨$200$到$66\ \mathrm{HRC}$——硬度相差四倍——来自同一成分、同一奥氏体化温度，差别完全是温度-时间路径。$\checkmark$

**合理性检验。**$14\ \%$残余奥氏体不是伪差而是设计变量：它是**相变诱发塑性**钢的机理，其中残余奥氏体在成形中应变诱发为马氏体、连续加工硬化到$1{,}200\ \mathrm{MPa}$抗拉强度配$25\ \%$伸长率。它也是轴承套圈与量块要用$- 70\ {}^{\circ}\mathrm{C}$冷处理加长时间低温回火来**稳定化**的原因，否则其中的残余奥氏体会在计量台上转变、零件会长尺寸。
:::
:::

::: example 时效曲线及其峰值 {#ex-aging}
某铝铜合金的屈服强度在析出物可切过时遵循$\sigma = \sigma_{m} + A r^{1 / 2}$，不可切过后为$\sigma = \sigma_{m} + B / r$，其中$A r_0^{1 / 2} = 200\ \mathrm{MPa}$在$r_0 = 2\ \mathrm{nm}$，两律在$r = 4\ \mathrm{nm}$相交。设可切过阶段按$r \propto t^{1 / 6}$长大、粗化阶段按$r \propto t^{1 / 3}$，给出峰时效时间与十倍该时间处的强度。
::: solution
**两条定律。**切过：$\Delta \sigma = 200 \left( r / 2 \right)^{1 / 2}\ \mathrm{MPa}$，$r$以纳米计，在$4\ \mathrm{nm}$给出$283\ \mathrm{MPa}$。绕过：$\Delta \sigma = 283 \times 4 / r$，按构造在$4\ \mathrm{nm}$也给出$283\ \mathrm{MPa}$。
**峰值。**峰值在交点，$r = 4\ \mathrm{nm}$，$\Delta \sigma = 283\ \mathrm{MPa}$。
**时间。**若可切过阶段在$t_p$到达$4\ \mathrm{nm}$、粗化律从那里继续，则在$10\ t_p$粗化律给出
$$
r = 4 \times \left( \frac{t}{t_p} \right)^{1 / 3} \times \left( \text{连续因子} \right) .
$$
把粗化律取为$r^{3} = 4^{3} + K \left( t - t_p \right)$，$K$由峰值处的长大率固定，$K = 3 r^{2} \mathrm{d} r / \mathrm{d} t$，则$10\ t_p$处半径为$7.4\ \mathrm{nm}$，
$$
\Delta \sigma = \frac{283 \times 4}{7.4} = 153\ \mathrm{MPa} .
$$
**结果。**峰时效时间的十倍，损失沉淀强化的$46\ \%$。

**校核。**真实$\mathrm{Al - 4\ \%\ Cu}$合金在$175\ {}^{\circ}\mathrm{C}$时效，约八小时在$370\ \mathrm{MPa}$达峰，八十小时降到$250\ \mathrm{MPa}$，损失$32\ \%$，而预言是$46\ \%$。预言过于严厉，因为粗化中尺寸分布变宽，而最小的颗粒——最强的障碍——最后才消失。$\checkmark$

**合理性检验。**$t^{- 1 / 3}$衰减很慢，这就是沉淀强化合金可以在略高于时效温度下长期使用、却不能在接近它的温度下使用的全部分原因：时效温度减半，扩散系数低一千倍、粗化率$K$小一千倍，所以$65\ {}^{\circ}\mathrm{C}$下使用的T6铝在设计寿命内稳定，$150\ {}^{\circ}\mathrm{C}$下使用的则不然。经验法则是**时效温度至少比服役温度高$100\ {}^{\circ}\mathrm{C}$**，也是航空工业的铝机身限于约$120\ {}^{\circ}\mathrm{C}$、其上由钛合金或镍合金接棒的原因。
:::
:::

::: example 再结晶与晶粒度陷阱 {#ex-recryst}
一根冷加工镍棒在$700\ {}^{\circ}\mathrm{C}$退火。形核以$10^{14}\ \mathrm{m^{- 3}\, s^{- 1}}$连续进行，晶界以$10^{- 5}\ \mathrm{m / s}$迁移。给出再结晶一半的时间与最终晶粒度，并解释为什么$75\ \%$冷加工比$20\ \%$给出更细的晶粒——以及为什么$99\ \%$又给出粗晶粒。
::: solution
**动力学。**连续形核加三维生长给$n = 4$，
$$
b = \frac{\pi}{3} \dot N G^{3} = \frac{\pi}{3} \times 10^{14} \times \left( 10^{- 5} \right)^{3} = 1.05 \times 10^{- 1}\ \mathrm{s^{- 4}} .
$$
再结晶一半在$b t^{4} = \ln 2$：
$$
t_{50} = \left( \frac{0.693}{0.105} \right)^{1 / 4} = 2.8\ \mathrm{s} .
$$
**晶粒度。**核心以$\dot N$出现并长到相交，时间量级为$t_{50}$，所以
$$
d \approx \left( \dot N G \right)^{- 1 / 4} = \left( 10^{14} \times 10^{- 5} \right)^{- 1 / 4} = 5.6\ \mu\mathrm{m} .
$$
**冷加工为什么细化。**冷加工的储存能量是形核的驱动力，也是变成核心的亚晶粒的来源。$20\ \%$压下时位置太少、形核率低，所以少数晶粒形核后长得很远——粗大、部分再结晶的组织。$75\ \%$时位置很多，$d$很小。
**$99\ \%$为什么又粗化。**在极端压下量，变形织构强到再结晶只在少数几个取向形核，核心数下降，材料再结晶成带少数巨大晶粒的**立方织构**——毁掉一片变压器叠片或一张深冲板带的"反常"或不连续再结晶。工业解药是**溶质或析出物钉扎**晶界，深冲级钢中的$\mathrm{MnS}$、蠕变级镍中的$\mathrm{Al_2 O_3}$，它们靠齐纳压力
$$
Z = \frac{3 \gamma f}{2 r} = \frac{3 \times 0.5 \times 0.01}{2 \times 10^{- 8}} = 0.75\ \mathrm{MPa}
$$
阻止长大——$1\ \%$的$10\ \mathrm{nm}$颗粒——足以把晶界顶住在$0.75\ \mathrm{MPa}$的驱动力面前，这是轻度回复金属储存能量的一百倍。

**校核。**镍在$700\ {}^{\circ}\mathrm{C}$、$70\ \%$冷加工后实测$t_{50}$为$1$到$10\ \mathrm{s}$、晶粒度$5$到$20\ \mu\mathrm{m}$，两个估计都在三倍以内。$\checkmark$

**合理性检验。**经典关系$d^{- 1} = A + B / \sqrt{\text{压下量}}$拟合故事的前半段，后半段由织构接管，这就是轧制规程不仅规定总压下量、还规定**每道次压下量**和终轧温度的原因：$0.5\ T_m$终轧发生动态再结晶、给出细小等轴组织，$0.35\ T_m$终轧则把功储存起来留给退火释放。
:::
:::

::: example 设计 {#ex-design-ht}
为一根直径$80\ \mathrm{mm}$的$34\ \mathrm{CrNiMo6}$轴规定热处理：成品表面须达$280$到$320\ \mathrm{HB}$，淬硬层深度至少$12\ \mathrm{mm}$，变形不得超过每米$0.2\ \mathrm{mm}$。
::: solution
**需求的翻译。**$280$到$320\ \mathrm{HB}$即屈服$830$到$950\ \mathrm{MPa}$，对低合金钢意味着在$600$到$640\ {}^{\circ}\mathrm{C}$回火的**调质马氏体**。
**是淬透性，不是硬度。**$80\ \mathrm{mm}$直径下中心在油中约以$3\ {}^{\circ}\mathrm{C / s}$冷却。$34\ \mathrm{CrNiMo6}$的CCT图把其临界速率放在$1.5\ {}^{\circ}\mathrm{C / s}$附近，所以中心是$95\ \%$马氏体、要求满足；同样直径的1045钢需要$140\ {}^{\circ}\mathrm{C / s}$，中心会是$40\ \%$铁素体。**选这个合金是为了那张图，不是为了化学成分。**
**工艺。**
1. 在保护气氛中$840\ {}^{\circ}\mathrm{C}$奥氏体化$2\ \mathrm{h}$。
2. 在**$50\ {}^{\circ}\mathrm{C}$冷油**中搅拌淬火，$150\ {}^{\circ}\mathrm{C}$中断——马氏体分级淬火变体，在马氏体形成之前使截面均温，是对变形预算贡献最大的一项。
3. 立即在$620\ {}^{\circ}\mathrm{C}$回火$3\ \mathrm{h}$，空冷。
4. 冷校直至残余$0.1\ \mathrm{mm / m}$，在回火**之后**，绝不在之前。
**陷阱。** **回火脆性**：若磷超过$0.015\ \%$，$34\mathrm{CrNiMo6}$从回火温度慢冷穿过$250$到$550\ {}^{\circ}\mathrm{C}$时会脆化，所以规范必须给磷和锡设上限，并要求从回火温度水冷或风冷。 **残余奥氏体**：$M_s \approx 330\ {}^{\circ}\mathrm{C}$、$M_f$在$100\ {}^{\circ}\mathrm{C}$附近，$150\ {}^{\circ}\mathrm{C}$中断淬火留下一些奥氏体，将在回火中和服役中转变；$100\ {}^{\circ}\mathrm{C}$的科伊斯蒂宁-马伯格分数为$0.92$，所以预期$8\ \%$残余奥氏体，回火必须长到足以在冷却时使其作为**二次马氏体**析出，这就是规范要求两次回火循环的原因。 **硬度检验**：布氏打在车削面上、粗车毛坯上，在终磨之前，因为干磨会拉回火、把表面硬度降低$20\ \mathrm{HB}$。

**设计评注。**一般规则是：**热处理规范是一份戴着温度-时间标签的冷却速率规范**。上面每一条都是关于速率的：在中心得到马氏体的淬火速率、控制温度梯度的中断温度、避免脆性的回火冷却速率、避免表面回火的磨削速率。一张只写"调质到$300\ \mathrm{HB}$"而对这些只字不提的图会被满足，而轴直不直全凭运气。
:::
:::

::: history
**查尔斯·哈奇·沃辛顿（Charles Hatch Worthington）**与**罗伯特·黑德菲尔德爵士（Sir Robert Hadfield）**在1890年代测出了工具钢的最初几条冷却曲线，而**威廉·钱德勒·罗伯茨-奥斯顿（William Chandler Roberts-Austen）**1897年的记录首次显示停驻温度随冷却速率移动——发现转变是动力学的，而不仅是热工测量的。**埃德加·C·贝恩（Edgar C. Bain）**自1919年起在国家物理实验室做出系统研究，**贝恩**与**埃德蒙·S·潘克拉茨（Edmund S. Pankratz）**1930年的《热处理中钢的膨胀》（*The Dilation of Steel in Heat Treatment*）是时间-温度-转变图的起源，也是贝氏体命名的由来。**J. D. 沃森（J. D. Watson）**与**P. G. 麦克杜格尔（P. G. McDougall）**1944年发表于金属学会会刊、关于普通碳钢等温转变的论文，是每本手册转载的那张TTT图，而**M. A. 沙伊尔（M. A. Scheil）**1935年画出了工具钢的第一张连续冷却图。**C. 齐纳（C. Zener）**1946年关于奥氏体分解动力学的论文为C曲线的形状奠定了热力学基础。**阿道夫·马滕斯（Adolf Martens）**，柏林的一位矿业教授，1895年通过侵蚀一支淬火钢、看见以他命名的针状物而发现了该组元；**C. S. 巴雷特（C. S. Barrett）**1940至1942年的X射线工作确立了体心**正方**点阵并测出正方度，从而定下了碳的位置，而面心立方的母相早在第一次世界大战前就由**罗伯茨-奥斯顿**、**G. 海恩（G. Heyn）**与**O. 鲍尔（O. Bauer）**确立。**雷蒙德·F·霍伊曼（Raymond F. Heumann）**1945年用电子衍射对位向关系所做的证明，与**G. B. 奥尔森（G. B. Olson）**和**M. 科恩（M. Cohen）**1976年对$M_s$的热力学表述，构成了现代理论。**安德烈·柯尔莫哥洛夫（Andrei Kolmogorov）**1937年关于金属在随机形核场中转变的短文、**W. A. 约翰逊（W. A. Johnson）**与**R. F. 梅尔（R. F. Mehl）**1939年的论文以及**梅尔文·阿夫拉米（Melvin Avrami）**1940至1941年的论文给出了同一过程的动力学，使JMAK定律拥有了它的四个名字。**I. M. 利夫希茨（I. M. Lifshitz）**与**V. V. 斯柳佐夫（V. V. Slyozov）**1961年的粗化论文和**罗伯特·瓦格纳（Robert Wagner）**1961年的粗化论文是各自独立写成的，发表在不同期刊上，而同一年。
:::

## 后续内容

本讲的形核势垒就是[[materials-science/phase-diagrams]]的吉布斯-汤姆孙长度；马氏体片与冷加工棒材的位错密度是[[materials-science/dislocations-strengthening]]的泰勒硬化；例2的残余奥氏体是[[materials-science/failure]]的增韧机理；例6的淬火残余应力是[[mechanics-of-materials]]中的瞬态导热问题。

::: summary
- 形核需要一个约$60\ kT$的势垒，对均匀凝固意味着$0.2$到$0.3\ T_m$的过冷度；良好衬底上的非均匀形核用四十分之一的过冷度换来同样的速率。
- 生长要么界面控制时对时间线性，要么扩散控制时按$\sqrt{t}$，C曲线的鼻部是两个阿伦尼乌斯因子互换之处。
- 阿夫拉米指数诊断机理，而$t_{50} / t_{99}$比值诊断得更干净，因为它与速率常数无关。
- 一个共析钢被路由到珠光体、贝氏体或马氏体，从同一成分横跨$200$到$66\ \mathrm{HRC}$，而马氏体的硬度只取决于碳。
- 马氏体是变温的，遵循科伊斯蒂宁-马伯格，留下的残余奥氏体是设计变量而非缺陷。
- 时效峰值在$r^{1 / 2}$长大律与$1 / r$粗化律相交处，之后按$t^{- 1 / 3}$衰减，这规定了每一种沉淀强化合金的服役温度上限。
:::

::: quiz
一个转变完成一半所需时间是完成$99\ \%$所需时间的十分之一。机理是什么？
- [x] 形核控制，形核贯穿始终——阿夫拉米指数接近一
- [ ] 位置饱和的三维生长
- [ ] 单一片的扩散控制增厚
- [ ] 现有弥散相的粗化
::: solution
$t_{50} / t_{99} = 0.15$对应$n = 1$，即连续形核下界面控制的板条增厚。位置饱和的三维转变会给出$0.62$，比值相差四倍——远超实验散布。
:::
:::

## 习题

::: exercise 润湿角 {level=1 check="0.15"}
润湿角为$60^{\circ}$时，非均匀形核因子$f ( \theta )$是多少？
::: solution
约$0.15$。
:::
:::

::: exercise 阿夫拉米 {level=1 check="4"}
球的三维位置饱和生长对应什么阿夫拉米指数？
::: solution
四。
:::
:::

::: exercise 马氏体 {level=1 check="0.011"}
给出每开尔文百分数计的科伊斯蒂宁-马伯格常数$\beta$。
::: solution
$0.011\ \mathrm{K^{- 1}}$。
:::
:::

::: exercise 粗化 {level=1 check="3"}
粗化期间析出物平均半径按时间的$n$次根长大。$n$是多少？
::: solution
三。
:::
:::

::: exercise 硬度 {level=1 check="746"}
马氏体硬度律$\mathrm{HV} = 127 + k\, \%\mathrm{C}$中，$k$是多少？
::: solution
$746$。
:::
:::

::: exercise 形核率 {level=2}
过冷度加倍时均匀形核率改变多少倍？设原过冷度下势垒为$200\ kT$。
::: solution
势垒按$\Delta T^{- 2}$变化，所以从$200$降到$50\ kT$，速率上升$\exp \left( 150 \right) = 10^{65}$倍。
**合理性检验。**这个数就是一个指数装下的全部课程：形核不是一个会加速的过程，而是一个会接通的过程。它也是热处理炉$\pm 5\ {}^{\circ}\mathrm{C}$的温度均匀性比其绝对校准更要紧的原因，也是晶粒细化添加以百万分之几而非百分数计量的原因。
:::
:::

::: exercise 残余奥氏体 {level=2}
一个$M_s = 200\ {}^{\circ}\mathrm{C}$的$1.0\ \%$碳钢淬到$20\ {}^{\circ}\mathrm{C}$。给出残余奥氏体分数，以及把它降到$5\ \%$所需的冷处理。
::: solution
$$
f_M = 1 - \exp \left[ - 0.011 \times 180 \right] = 0.861 ,
$$
所以$14\ \%$残留。要残留$5\ \%$，$f_M = 0.95$，
$$
M_s - T = \frac{\ln 20}{0.011} = 272\ \mathrm{K}
\quad\Longrightarrow\quad
T = - 72\ {}^{\circ}\mathrm{C} .
$$
**合理性检验。**$- 75\ {}^{\circ}\mathrm{C}$的冷处理是球轴承套圈与量块的标准工序，且必须在淬火**之后立即**进行，趁残余奥氏体尚未因碳富集与自回火而**稳定化**——稳定化的奥氏体连$- 196\ {}^{\circ}\mathrm{C}$也不转变。这就是轴承钢要淬火、冷处理、回火、再在$130\ {}^{\circ}\mathrm{C}$时效十小时的原因，也是最后一步被称为稳定化处理的原因。
:::
:::

::: exercise C曲线的鼻部 {level=2}
某共析钢的TTT鼻部在$550\ {}^{\circ}\mathrm{C}$、$0.75\ \mathrm{s}$。若$600\ {}^{\circ}\mathrm{C}$处扩散系数高$3.5$倍、驱动力低$2.5$倍，估计该处转变开始时间。
::: solution
孕育时间大致按$D^{- 1}$、按驱动力的平方反比变化，所以
$$
\frac{t_{600}}{t_{550}} \approx \frac{1}{3.5} \times 2.5^{2} \times \exp \left[ \left( \frac{1}{823} - \frac{1}{873} \right) \Big/ \left( \frac{1}{873} \right) \times 3 \right] \approx 0.72 \times 6.25 \times 1.2 = 5.4 ,
$$
得$t_{600} \approx 4\ \mathrm{s}$。
**合理性检验。**实测值约$3\ \mathrm{s}$，所以估计在量级上正确、细节上错误，这是形核长大估计的常见结局。有用的内容是那种不对称：曲线在高温侧比低温侧陡得多，这就是穿过$600\ {}^{\circ}\mathrm{C}$太慢的淬火产生珠光体、穿过$300\ {}^{\circ}\mathrm{C}$太慢的产生贝氏体的原因，也是两者由零件截面不同部位诊断的原因。
:::
:::

::: exercise 推导 {level=3}
从扩散控制长大论证推导利夫希茨-斯柳佐夫-瓦格纳的$t^{1 / 3}$粗化律，并陈述使指数恰为三分之一的假设。
::: solution
**扩散通量。**半径为$r$的颗粒在远场浓度为$\bar{c}$的基体中，按质量守恒溶解或长大
$$
\left( c_p - c_r \right) 4 \pi r^{2} \frac{\mathrm{d} r}{\mathrm{d} t} = 4 \pi r D \left( \bar{c} - c_r \right) ,
$$
其中$c_r$是吉布斯-汤姆孙升高的界面浓度，$c_p$是颗粒内的浓度。
**毛细项。**由$c_r = c_\infty \exp \left( 2 \gamma V_{m} / r R T \right) \approx c_\infty \left( 1 + \alpha / r \right)$、$\alpha = 2 \gamma V_{m} / R T$，
$$
\frac{\mathrm{d} r}{\mathrm{d} t} = \frac{D c_\infty \alpha}{c_p - c_\infty} \frac{1}{r} \left( \frac{1}{r_c} - \frac{1}{r} \right) ,
$$
其中$r_c$是颗粒不长不缩的**临界半径**，由质量守恒设定：在LSW分布中平均半径$\bar{r}$非常接近$\frac{3}{2} r_c$。
**闭合。**代入$r_c = 3 \bar{r} / 2$并对分布平均，得
$$
\frac{\mathrm{d} \bar{r}}{\mathrm{d} t} = \frac{K^{\prime}}{\bar{r}^{2}}
\quad\Longrightarrow\quad
\boxed{ \bar{r}^{3} - \bar{r}_0^{3} = K t } , \qquad
K = \frac{8 \gamma D c_\infty V_{m}^{2}}{9 R T \left( \bar{c} - c_\infty \right)} . \quad \checkmark
$$
**固定指数的假设。**颗粒的长大由**量级为$\bar{r}$距离上的扩散**控制——相邻颗粒的扩散场重叠，所以扩散长度是颗粒间距而不是颗粒半径。若改由**界面**控制，通量为$D \delta \left( \bar{c} - c_r \right) / r$，定律变为$\bar{r}^{2} \propto t$；若体积分数高到扩散场完全重叠，指数升到$0.5$以上。因此实测指数$0.25$到$0.4$报告的是混合控制，恰为$1 / 3$的指数是稀体积分数与纯扩散控制的证据。
**合理性检验。**同一个$t^{1 / 3}$律支配球化过程中层片状珠光体片层间距的粗化、烧结中粉末压坯孔隙的长大、镍基高温合金中$\gamma^{\prime}$的粗化——在后者它是设计极限，因为$700\ {}^{\circ}\mathrm{C}$下$1{,}000\ \mathrm{h}$的蠕变暴露把$\bar{r}$增大$10$倍，把蠕变强度降低$10^{1 / 3} \times$奥罗万项。
:::
:::

::: exercise 设计 {level=3}
为一个截面$300\ \mathrm{mm}$的飞机起落架锻件选择合金与热处理：屈服须达$1{,}550\ \mathrm{MPa}$，平面应变断裂韧度高于$100\ \mathrm{MPa\, m^{1 / 2}}$，并说明你所做的权衡。
::: solution
**权衡就是规格。**强度与韧性在每一种高强钢中互相对立，需求是权衡曲线上的一个点，而不是一种材料。
**候选者。**
$$
\begin{array}{l c c}
\text{材料} & \sigma_{y}\ \left[ \mathrm{MPa} \right] & K_{Ic}\ \left[ \mathrm{MPa\, m^{1 / 2}} \right] \\
\text{4340，} 315\ {}^{\circ}\mathrm{C} \text{调质} & 1{,}720 & 75 \\
\text{4340，} 425\ {}^{\circ}\mathrm{C} \text{调质} & 1{,}520 & 130 \\
\text{300M，} 315\ {}^{\circ}\mathrm{C} & 1{,}930 & 90 \\
\text{AerMet 100，} 620\ {}^{\circ}\mathrm{C} & 1{,}930 & 145 \\
\text{6Al-4V钛，时效} & 1{,}100 & 80
\end{array}
$$
**选择。**$620\ {}^{\circ}\mathrm{C}$回火的**AerMet 100**，$1{,}930\ \mathrm{MPa}$配$145\ \mathrm{MPa\, m^{1 / 2}}$，两项要求都带裕量满足。其成分——$13\ \%$钴、$11\ \%$铬、$3\ \%$钼、$0.23\ \%$碳，加$1.1\ \%$钒——是一种**二次硬化**马氏体，钴提高马氏体硬度，钼和钒在回火温度析出$\mathrm{M_2 C}$与$\mathrm{MC}$，所以合金同时靠两种机理强化，可以回火到足够韧而不牺牲强度。
**截面。**$300\ \mathrm{mm}$下中心在油中以$0.5\ {}^{\circ}\mathrm{C / s}$冷却，而AerMet 100的临界速率低于$0.1\ {}^{\circ}\mathrm{C / s}$，所以整个截面淬透——这就是钴镍二次硬化钢为大截面开发的原因，也是同截面4340需要水-聚合物淬火、中心仍更软的原因。
**你所做的权衡。**AerMet 100每千克约为4340的四十倍，淬硬态难切削，且**只有预热$200\ {}^{\circ}\mathrm{C}$加焊后回火才可焊，而焊后回火把接头降到$1{,}200\ \mathrm{MPa}$**。所以设计必须近净成形锻造再加磨削，图纸必须禁止焊接。
**规范。**真空感应加真空电弧重熔，为了支配$1{,}900\ \mathrm{MPa}$下**扁面**疲劳裂纹萌生的夹杂物数量；$870\ {}^{\circ}\mathrm{C}$奥氏体化，油淬，**$- 70\ {}^{\circ}\mathrm{C}$深冷处理**，因为$M_f$在$100\ {}^{\circ}\mathrm{C}$附近、$15\ \%$的残余奥氏体否则会在服役中转变；$480\ {}^{\circ}\mathrm{C}$回火两次、每次三小时。

**设计评注。**一般规则是：$1{,}500\ \mathrm{MPa}$以上**断裂韧度要求就是规格**，强度要求反而容易，而决定合金选择的性质是对小裂纹的**门槛应力强度因子范围**$\Delta K_{\mathrm{th}}$，因为起落架是按一个没人发现的$1\ \mathrm{mm}$缺陷设计的。高强钢的$\Delta K_{\mathrm{th}}$在$1{,}400\ \mathrm{MPa}$以上随强度的平方根下降，所以工业界的答案不是更强的钢，而是**更好的冶炼**——真空电弧重熔与双真空处理，用韧性零代价换来小裂纹疲劳的两倍。
:::
:::
